Repository: mechsrol-hue/sample-speaks

File: public/is_templates/IS_13592_2013.json
{
  "isNumber": "IS 13592:2013",
  "title": "Unplasticized PVC-U Pipes for Soil and Waste Discharge System for Inside and Outside Buildings including Ventilation and Rain Water System — Specification (First Revision)",
  "parameterizationDims": [
    "size",
    "type",
    "socket"
  ],
  "dimensionOptions": {
    "size": [
      40,
      50,
      63,
      75,
      90,
      110,
      125,
      140,
      160,
      180,
      200,
      250,
      315
    ],
    "type": [
      "A",
      "B"
    ],
    "socket": [
      "Solvent Cementing",
      "Grooved"
    ]
  },
  "defaults": {
    "size": 110,
    "type": "B",
    "socket": "Grooved"
  },
  "_gridNote": "OD + wall thickness from Table 1. Socket min wall thickness (S2/S3) from Table 2. Solvent-cementing socket (depth C, midpoint inside dia D1) from Table 3. Grooved socket dims from Table 4. Type A is not manufactured for DN 180/200/250/315, so its thickness/socket values are null.",
  "dimensionGrid": {
    "40": {
      "mean_od": [40.0, 40.3],
      "od_any": [39.5, 40.5],
      "thickness": { "A": [1.8, 2.2], "B": [3.2, 3.8] },
      "socket_wall": { "S2": { "A": 1.6, "B": 2.9 }, "S3": { "A": 1.0, "B": 2.4 } },
      "solvent": { "C": 26.0, "D1": [40.1, 40.3] },
      "grooved": { "D1": [40.3, 41.1], "D2": [49.6, 50.6], "A_max": 18, "B_min": 5, "C_min": 18 }
    },
    "50": {
      "mean_od": [50.0, 50.3],
      "od_any": [49.4, 50.6],
      "thickness": { "A": [1.8, 2.2], "B": [3.2, 3.8] },
      "socket_wall": { "S2": { "A": 1.6, "B": 2.9 }, "S3": { "A": 1.0, "B": 2.4 } },
      "solvent": { "C": 30.0, "D1": [50.1, 50.3] },
      "grooved": { "D1": [50.3, 51.1], "D2": [59.6, 60.6], "A_max": 18, "B_min": 5, "C_min": 20 }
    },
    "63": {
      "mean_od": [63.0, 63.3],
      "od_any": [62.2, 63.8],
      "thickness": { "A": [1.8, 2.2], "B": [3.2, 3.8] },
      "socket_wall": { "S2": { "A": 1.6, "B": 2.9 }, "S3": { "A": 1.0, "B": 2.4 } },
      "solvent": { "C": 36.0, "D1": [63.1, 63.3] },
      "grooved": { "D1": [63.3, 64.1], "D2": [72.9, 73.9], "A_max": 18, "B_min": 5, "C_min": 23 }
    },
    "75": {
      "mean_od": [75.0, 75.3],
      "od_any": [74.1, 75.9],
      "thickness": { "A": [1.8, 2.2], "B": [3.2, 3.8] },
      "socket_wall": { "S2": { "A": 1.6, "B": 2.9 }, "S3": { "A": 1.0, "B": 2.4 } },
      "solvent": { "C": 40.0, "D1": [75.1, 75.3] },
      "grooved": { "D1": [75.3, 76.4], "D2": [84.5, 85.5], "A_max": 20, "B_min": 5, "C_min": 25 }
    },
    "90": {
      "mean_od": [90.0, 90.3],
      "od_any": [88.9, 91.2],
      "thickness": { "A": [1.9, 2.3], "B": [3.2, 3.8] },
      "socket_wall": { "S2": { "A": 1.7, "B": 2.9 }, "S3": { "A": 1.1, "B": 2.4 } },
      "solvent": { "C": 46.0, "D1": [90.1, 90.3] },
      "grooved": { "D1": [90.3, 91.4], "D2": [99.5, 100.5], "A_max": 23, "B_min": 5, "C_min": 28 }
    },
    "110": {
      "mean_od": [110.0, 110.4],
      "od_any": [108.6, 111.4],
      "thickness": { "A": [2.2, 2.7], "B": [3.2, 3.8] },
      "socket_wall": { "S2": { "A": 2.0, "B": 2.9 }, "S3": { "A": 1.2, "B": 2.4 } },
      "solvent": { "C": 48.0, "D1": [110.1, 110.4] },
      "grooved": { "D1": [110.4, 111.6], "D2": [120.3, 121.3], "A_max": 26, "B_min": 6, "C_min": 32 }
    },
    "125": {
      "mean_od": [125.0, 125.4],
      "od_any": [123.5, 126.5],
      "thickness": { "A": [2.5, 3.0], "B": [3.2, 3.8] },
      "socket_wall": { "S2": { "A": 2.3, "B": 2.9 }, "S3": { "A": 1.4, "B": 2.4 } },
      "solvent": { "C": 51.0, "D1": [125.1, 125.4] },
      "grooved": { "D1": [125.4, 126.4], "D2": [137.1, 138.2], "A_max": 28, "B_min": 7, "C_min": 35 }
    },
    "140": {
      "mean_od": [140.0, 140.5],
      "od_any": [138.3, 141.7],
      "thickness": { "A": [2.9, 3.4], "B": [3.6, 4.2] },
      "socket_wall": { "S2": { "A": 2.6, "B": 3.2 }, "S3": { "A": 1.6, "B": 2.7 } },
      "solvent": { "C": 54.0, "D1": [140.2, 140.5] },
      "grooved": { "D1": [140.5, 141.4], "D2": [152.1, 153.2], "A_max": 30, "B_min": 8, "C_min": 38 }
    },
    "160": {
      "mean_od": [160.0, 160.5],
      "od_any": [158.0, 162.0],
      "thickness": { "A": [3.2, 3.8], "B": [4.0, 4.6] },
      "socket_wall": { "S2": { "A": 2.9, "B": 3.6 }, "S3": { "A": 1.8, "B": 3.0 } },
      "solvent": { "C": 58.0, "D1": [160.2, 160.5] },
      "grooved": { "D1": [160.5, 161.5], "D2": [173.8, 175.0], "A_max": 32, "B_min": 9, "C_min": 42 }
    },
    "180": {
      "mean_od": [180.0, 180.6],
      "od_any": [177.8, 182.2],
      "thickness": { "A": [null, null], "B": [4.6, 5.5] },
      "socket_wall": { "S2": { "A": null, "B": 4.1 }, "S3": { "A": null, "B": 3.4 } },
      "solvent": { "C": 60.0, "D1": [180.2, 180.5] },
      "grooved": { "D1": [180.6, 181.5], "D2": [193.8, 195.0], "A_max": 36, "B_min": 10, "C_min": 46 }
    },
    "200": {
      "mean_od": [200.0, 200.6],
      "od_any": [197.6, 202.4],
      "thickness": { "A": [null, null], "B": [4.9, 5.6] },
      "socket_wall": { "S2": { "A": null, "B": 4.4 }, "S3": { "A": null, "B": 3.7 } },
      "solvent": { "C": 60.0, "D1": [200.3, 200.6] },
      "grooved": { "D1": [200.6, 201.8], "D2": [214.0, 215.4], "A_max": 40, "B_min": 15, "C_min": 50 }
    },
    "250": {
      "mean_od": [250.0, 250.8],
      "od_any": [247.0, 253.0],
      "thickness": { "A": [null, null], "B": [6.2, 7.1] },
      "socket_wall": { "S2": { "A": null, "B": 5.5 }, "S3": { "A": null, "B": 4.7 } },
      "solvent": { "C": 60.0, "D1": [250.4, 250.8] },
      "grooved": { "D1": [250.8, 252.0], "D2": [264.0, 265.4], "A_max": 70, "B_min": 15, "C_min": 55 }
    },
    "315": {
      "mean_od": [315.0, 316.0],
      "od_any": [311.2, 318.8],
      "thickness": { "A": [null, null], "B": [7.7, 8.7] },
      "socket_wall": { "S2": { "A": null, "B": 6.9 }, "S3": { "A": null, "B": 5.8 } },
      "solvent": { "C": 60.0, "D1": [315.4, 316.0] },
      "grooved": { "D1": [316.0, 317.2], "D2": [329.0, 330.4], "A_max": 70, "B_min": 15, "C_min": 62 }
    }
  },
  "parameters": [
    {
      "clauseRef": "Cl 4",
      "section": "General",
      "parameterName": "Size designation (DN)",
      "limitType": "text",
      "variesBy": ["size"],
      "specText": "Pipes designated by nominal outside diameter DN; DN 40, 50, 63, 75, 90, 110, 125, 140, 160, 180, 200, 250 and 315 mm",
      "expected": "As declared",
      "testMethod": "",
      "acceptanceOrType": "acceptance"
    },
    {
      "clauseRef": "Cl 5",
      "section": "Appearance",
      "parameterName": "Colour of pipe",
      "limitType": "qualitative",
      "variesBy": [],
      "specText": "Surface colour shall be dark shade of grey",
      "expected": "Dark shade of grey",
      "testMethod": "Visual",
      "acceptanceOrType": "acceptance"
    },
    {
      "clauseRef": "Cl 6.3",
      "section": "Material",
      "parameterName": "K-value of PVC resin",
      "limitType": "min",
      "variesBy": [],
      "min": "64",
      "unit": "",
      "specText": "Composition shall be based on PVC resin having a K-value of 64 or greater",
      "testMethod": "IS 4669",
      "acceptanceOrType": "type",
      "needsReview": true
    },
    {
      "clauseRef": "Cl 7.1",
      "section": "Dimensions",
      "parameterName": "Mean Outside Diameter",
      "limitType": "range",
      "variesBy": ["size"],
      "unit": "mm",
      "testMethod": "IS 12235 (Part 1)",
      "gridRows": [
        { "label": "Min", "path": ["mean_od", 0], "limit": "min" },
        { "label": "Max", "path": ["mean_od", 1], "limit": "max" }
      ],
      "acceptanceOrType": "acceptance",
      "sourceTable": "Table 1"
    },
    {
      "clauseRef": "Cl 7.1",
      "section": "Dimensions",
      "parameterName": "Outside Diameter at Any Point",
      "limitType": "range",
      "variesBy": ["size"],
      "unit": "mm",
      "testMethod": "IS 12235 (Part 1)",
      "gridRows": [
        { "label": "Min", "path": ["od_any", 0], "limit": "min" },
        { "label": "Max", "path": ["od_any", 1], "limit": "max" }
      ],
      "acceptanceOrType": "acceptance",
      "sourceTable": "Table 1"
    },
    {
      "clauseRef": "Cl 7.1",
      "section": "Dimensions",
      "parameterName": "Wall Thickness S",
      "limitType": "range",
      "variesBy": ["size", "type"],
      "unit": "mm",
      "testMethod": "IS 12235 (Part 1)",
      "gridRows": [
        { "label": "Min", "path": ["thickness", "{type}", 0], "limit": "min" },
        { "label": "Max", "path": ["thickness", "{type}", 1], "limit": "max" }
      ],
      "acceptanceOrType": "acceptance",
      "sourceTable": "Table 1"
    },
    {
      "clauseRef": "Cl 7.2",
      "section": "Dimensions",
      "parameterName": "Length of Pipe",
      "limitType": "range",
      "variesBy": [],
      "min": "-0",
      "max": "+10",
      "unit": "mm",
      "specText": "Nominal lengths 2/3/4/6 m; tolerance + 10 mm and – 0 mm",
      "testMethod": "IS 12235 (Part 1)",
      "acceptanceOrType": "acceptance"
    },
    {
      "clauseRef": "Cl 7.3.1",
      "section": "Dimensions",
      "parameterName": "Minimum wall thickness of socket S2",
      "limitType": "min",
      "variesBy": ["size", "type"],
      "unit": "mm",
      "testMethod": "IS 12235 (Part 1)",
      "gridRows": [
        { "label": "S2 Min", "path": ["socket_wall", "S2", "{type}"], "limit": "min" }
      ],
      "acceptanceOrType": "acceptance",
      "sourceTable": "Table 2"
    },
    {
      "clauseRef": "Cl 7.3.1",
      "section": "Dimensions",
      "parameterName": "Minimum wall thickness of socket S3",
      "limitType": "min",
      "variesBy": ["size", "type"],
      "unit": "mm",
      "testMethod": "IS 12235 (Part 1)",
      "gridRows": [
        { "label": "S3 Min", "path": ["socket_wall", "S3", "{type}"], "limit": "min" }
      ],
      "acceptanceOrType": "acceptance",
      "sourceTable": "Table 2"
    },
    {
      "clauseRef": "Cl 7.3.2",
      "section": "Dimensions",
      "parameterName": "Solvent-cementing socket — Socket Depth C",
      "limitType": "min",
      "variesBy": ["size"],
      "unit": "mm",
      "testMethod": "IS 12235 (Part 1)",
      "conditionalOn": { "socket": "Solvent Cementing" },
      "gridRows": [
        { "label": "C Min", "path": ["solvent", "C"], "limit": "min" }
      ],
      "acceptanceOrType": "acceptance",
      "sourceTable": "Table 3"
    },
    {
      "clauseRef": "Cl 7.3.2",
      "section": "Dimensions",
      "parameterName": "Solvent-cementing socket — Mean Inside Dia at Midpoint D1",
      "limitType": "range",
      "variesBy": ["size"],
      "unit": "mm",
      "testMethod": "IS 12235 (Part 1)",
      "conditionalOn": { "socket": "Solvent Cementing" },
      "gridRows": [
        { "label": "Min", "path": ["solvent", "D1", 0], "limit": "min" },
        { "label": "Max", "path": ["solvent", "D1", 1], "limit": "max" }
      ],
      "acceptanceOrType": "acceptance",
      "sourceTable": "Table 3"
    },
    {
      "clauseRef": "Cl 7.3.2",
      "section": "Dimensions",
      "parameterName": "Grooved socket — Inside Dia of Socket D1",
      "limitType": "range",
      "variesBy": ["size"],
      "unit": "mm",
      "testMethod": "IS 12235 (Part 1)",
      "conditionalOn": { "socket": "Grooved" },
      "gridRows": [
        { "label": "Min", "path": ["grooved", "D1", 0], "limit": "min" },
        { "label": "Max", "path": ["grooved", "D1", 1], "limit": "max" }
      ],
      "acceptanceOrType": "acceptance",
      "sourceTable": "Table 4"
    },
    {
      "clauseRef": "Cl 7.3.2",
      "section": "Dimensions",
      "parameterName": "Grooved socket — Inside Dia of Beading D2",
      "limitType": "range",
      "variesBy": ["size"],
      "unit": "mm",
      "testMethod": "IS 12235 (Part 1)",
      "conditionalOn": { "socket": "Grooved" },
      "gridRows": [
        { "label": "Min", "path": ["grooved", "D2", 0], "limit": "min" },
        { "label": "Max", "path": ["grooved", "D2", 1], "limit": "max" }
      ],
      "acceptanceOrType": "acceptance",
      "sourceTable": "Table 4"
    },
    {
      "clauseRef": "Cl 7.3.2",
      "section": "Dimensions",
      "parameterName": "Grooved socket — Length of Beading and Neck A",
      "limitType": "max",
      "variesBy": ["size"],
      "unit": "mm",
      "testMethod": "IS 12235 (Part 1)",
      "conditionalOn": { "socket": "Grooved" },
      "gridRows": [
        { "label": "Max", "path": ["grooved", "A_max"], "limit": "max" }
      ],
      "acceptanceOrType": "acceptance",
      "sourceTable": "Table 4"
    },
    {
      "clauseRef": "Cl 7.3.2",
      "section": "Dimensions",
      "parameterName": "Grooved socket — Neck of Socket B",
      "limitType": "min",
      "variesBy": ["size"],
      "unit": "mm",
      "testMethod": "IS 12235 (Part 1)",
      "conditionalOn": { "socket": "Grooved" },
      "gridRows": [
        { "label": "Min", "path": ["grooved", "B_min"], "limit": "min" }
      ],
      "acceptanceOrType": "acceptance",
      "sourceTable": "Table 4"
    },
    {
      "clauseRef": "Cl 7.3.2",
      "section": "Dimensions",
      "parameterName": "Grooved socket — Length Beyond Beading C",
      "limitType": "min",
      "variesBy": ["size"],
      "unit": "mm",
      "testMethod": "IS 12235 (Part 1)",
      "conditionalOn": { "socket": "Grooved" },
      "gridRows": [
        { "label": "Min", "path": ["grooved", "C_min"], "limit": "min" }
      ],
      "acceptanceOrType": "acceptance",
      "sourceTable": "Table 4"
    },
    {
      "clauseRef": "Cl 8.1",
      "section": "Physical",
      "parameterName": "Visual Appearance",
      "limitType": "qualitative",
      "variesBy": [],
      "specText": "Internal and external surfaces smooth, clean, free from grooving and other defects; ends clearly cut and square with axis",
      "expected": "Satisfactory",
      "testMethod": "Visual",
      "acceptanceOrType": "acceptance"
    },
    {
      "clauseRef": "Cl 8.2",
      "section": "Physical",
      "parameterName": "Reversion Test (longitudinal)",
      "limitType": "max",
      "variesBy": [],
      "max": "5",
      "unit": "percent",
      "specText": "Length of sample 200 ± 20 mm shall not alter in length by more than 5 percent",
      "testMethod": "IS 12235 (Part 5)",
      "acceptanceOrType": "acceptance"
    },
    {
      "clauseRef": "Cl 8.3",
      "section": "Physical",
      "parameterName": "Stress Relief Test (socket-end pipes only)",
      "limitType": "qualitative",
      "variesBy": [],
      "specText": "No blisters, excessive delamination or cracking or signs of weld line splitting",
      "expected": "Satisfactory",
      "testMethod": "IS 12235 (Part 6)",
      "acceptanceOrType": "acceptance"
    },
    {
      "clauseRef": "Cl 8.4",
      "section": "Physical",
      "parameterName": "Vicat Softening Temperature",
      "limitType": "min",
      "variesBy": [],
      "min": "79",
      "unit": "°C",
      "specText": "Vicat softening temperature shall not be less than 79 °C",
      "testMethod": "IS 12235 (Part 2)",
      "acceptanceOrType": "type"
    },
    {
      "clauseRef": "Cl 8.5",
      "section": "Physical",
      "parameterName": "Effect of Sunlight",
      "limitType": "max",
      "variesBy": [],
      "max": "20",
      "unit": "percent",
      "specText": "After 1 600 h sun exposure, tensile strength shall not differ by more than 20 percent of initial tensile strength",
      "testMethod": "IS 12235 (Part 13)",
      "acceptanceOrType": "type"
    },
    {
      "clauseRef": "Cl 9",
      "section": "Chemical",
      "parameterName": "Resistance to Sulphuric Acid (mass change)",
      "limitType": "range",
      "variesBy": [],
      "min": "-0.13",
      "max": "0.32",
      "unit": "g",
      "specText": "Mass shall neither increase by more than 0.32 g nor decrease by more than 0.13 g",
      "testMethod": "IS 12235 (Part 7)",
      "acceptanceOrType": "type"
    },
    {
      "clauseRef": "Cl 10.1",
      "section": "Mechanical",
      "parameterName": "Resistance to External Blows at 0°C (Impact, TIR)",
      "limitType": "max",
      "variesBy": [],
      "max": "10",
      "unit": "percent",
      "specText": "True impact rate (TIR) not more than 10 percent; striker mass and fall height per Annex A (Table 6)",
      "testMethod": "IS 12235 (Part 9)",
      "acceptanceOrType": "acceptance"
    },
    {
      "clauseRef": "Cl 10.2",
      "section": "Mechanical",
      "parameterName": "Tensile Strength at break",
      "limitType": "min",
      "variesBy": [],
      "min": "45",
      "unit": "MPa",
      "specText": "Tensile strength at break shall not be less than 45 MPa",
      "testMethod": "IS 12235 (Part 13)",
      "acceptanceOrType": "acceptance"
    },
    {
      "clauseRef": "Cl 10.3",
      "section": "Mechanical",
      "parameterName": "Axial Shrinkage (Type B pipes only)",
      "limitType": "max",
      "variesBy": ["type"],
      "max": "2",
      "unit": "percent",
      "specText": "Axial shrinkage shall not exceed 2 percent",
      "testMethod": "Annex B",
      "conditionalOn": { "type": "B" },
      "acceptanceOrType": "acceptance"
    },
    {
      "clauseRef": "Cl 11",
      "section": "Performance",
      "parameterName": "Water Tightness of Joint",
      "limitType": "qualitative",
      "variesBy": [],
      "specText": "Apply pressure of 0.05 MPa for 15 min; there shall be no leakage at any joint",
      "expected": "No leakage",
      "testMethod": "IS 14182",
      "acceptanceOrType": "acceptance"
    },
    {
      "clauseRef": "Cl 12",
      "section": "Chemical",
      "parameterName": "Resistance to Dichloromethane at specified temperature",
      "limitType": "qualitative",
      "variesBy": [],
      "specText": "No attack observed on any part of the surface of the test piece",
      "expected": "No attack",
      "testMethod": "IS 12235 (Part 11)",
      "acceptanceOrType": "acceptance"
    }
  ]
}

File: public/is_templates/IS_1786_2008.json
{
  "isNumber": "IS 1786:2008",
  "title": "High Strength Deformed Steel Bars and Wires for Concrete Reinforcement — Specification",
  "revision": "Fourth Revision (incorporating Amendment No. 1, November 2012)",
  "parameterizationDims": ["size", "grade"],
  "dimensionOptions": {
    "size": [4, 5, 6, 8, 10, 12, 16, 20, 25, 28, 32, 36, 40, 45, 50],
    "grade": ["Fe 415", "Fe 415D", "Fe 415S", "Fe 500", "Fe 500D", "Fe 500S", "Fe 550", "Fe 550D", "Fe 600"]
  },
  "defaults": { "size": 16, "grade": "Fe 500" },
  "parameters": [
    {
      "clauseRef": "Cl 4.2",
      "section": "Chemical",
      "parameterName": "Carbon, Max",
      "unit": "%",
      "limitType": "max",
      "acceptanceOrType": "acceptance",
      "variesBy": ["grade"],
      "sourceTable": "Table (Cl 4.2, Chemical Composition)",
      "testMethod": "IS 228",
      "valueTable": {
        "Fe 415": { "max": 0.30 }, "Fe 415D": { "max": 0.25 }, "Fe 415S": { "max": 0.25 },
        "Fe 500": { "max": 0.30 }, "Fe 500D": { "max": 0.25 }, "Fe 500S": { "max": 0.25 },
        "Fe 550": { "max": 0.30 }, "Fe 550D": { "max": 0.25 }, "Fe 600": { "max": 0.30 }
      }
    },
    {
      "clauseRef": "Cl 4.2",
      "section": "Chemical",
      "parameterName": "Sulphur, Max",
      "unit": "%",
      "limitType": "max",
      "acceptanceOrType": "acceptance",
      "variesBy": ["grade"],
      "sourceTable": "Table (Cl 4.2, Chemical Composition)",
      "testMethod": "IS 228",
      "valueTable": {
        "Fe 415": { "max": 0.060 }, "Fe 415D": { "max": 0.045 }, "Fe 415S": { "max": 0.045 },
        "Fe 500": { "max": 0.055 }, "Fe 500D": { "max": 0.040 }, "Fe 500S": { "max": 0.040 },
        "Fe 550": { "max": 0.055 }, "Fe 550D": { "max": 0.040 }, "Fe 600": { "max": 0.040 }
      }
    },
    {
      "clauseRef": "Cl 4.2",
      "section": "Chemical",
      "parameterName": "Phosphorus, Max",
      "unit": "%",
      "limitType": "max",
      "acceptanceOrType": "acceptance",
      "variesBy": ["grade"],
      "sourceTable": "Table (Cl 4.2, Chemical Composition)",
      "testMethod": "IS 228",
      "valueTable": {
        "Fe 415": { "max": 0.060 }, "Fe 415D": { "max": 0.045 }, "Fe 415S": { "max": 0.045 },
        "Fe 500": { "max": 0.055 }, "Fe 500D": { "max": 0.040 }, "Fe 500S": { "max": 0.040 },
        "Fe 550": { "max": 0.050 }, "Fe 550D": { "max": 0.040 }, "Fe 600": { "max": 0.040 }
      }
    },
    {
      "clauseRef": "Cl 4.2",
      "section": "Chemical",
      "parameterName": "Sulphur and Phosphorus (combined), Max",
      "unit": "%",
      "limitType": "max",
      "acceptanceOrType": "acceptance",
      "variesBy": ["grade"],
      "sourceTable": "Table (Cl 4.2, Chemical Composition)",
      "testMethod": "IS 228",
      "valueTable": {
        "Fe 415": { "max": 0.110 }, "Fe 415D": { "max": 0.085 }, "Fe 415S": { "max": 0.085 },
        "Fe 500": { "max": 0.105 }, "Fe 500D": { "max": 0.075 }, "Fe 500S": { "max": 0.075 },
        "Fe 550": { "max": 0.100 }, "Fe 550D": { "max": 0.075 }, "Fe 600": { "max": 0.075 }
      }
    },
    {
      "clauseRef": "Cl 4.2",
      "section": "Chemical",
      "parameterName": "Carbon Equivalent (CE), Max",
      "unit": "%",
      "limitType": "max",
      "acceptanceOrType": "acceptance",
      "variesBy": [],
      "sourceTable": "Cl 4.2 Note 1",
      "max": 0.53,
      "specText": "CE = C + Mn/6 + (Cr+Mo+V)/5 + (Ni+Cu)/15 shall not exceed 0.53% when micro-alloy/low alloys are used; CE = C + Mn/6 shall not exceed 0.42% when micro-alloy/low alloys are not used."
    },
    {
      "clauseRef": "Cl 4.2",
      "section": "Chemical",
      "parameterName": "Nitrogen, Max",
      "unit": "%",
      "limitType": "max",
      "acceptanceOrType": "acceptance",
      "variesBy": [],
      "sourceTable": "Cl 4.2 Note 4",
      "max": 0.012,
      "specText": "Nitrogen should not exceed 0.012% (120 ppm); up to 0.025% (250 ppm) permissible if sufficient nitrogen-binding elements present per the Cl 4.2 Note 4 formula."
    },
    {
      "clauseRef": "Cl 5.2",
      "section": "Bond / Deformation",
      "parameterName": "Mean projected area of ribs per unit length, Min",
      "unit": "mm²/mm",
      "limitType": "min",
      "acceptanceOrType": "acceptance",
      "variesBy": ["size"],
      "sourceTable": "Cl 5.2 (a/b/c)",
      "valueTable": {
        "4": { "min": 0.48 }, "5": { "min": 0.60 }, "6": { "min": 0.72 }, "8": { "min": 0.96 },
        "10": { "min": 1.20 }, "12": { "min": 1.80 }, "16": { "min": 2.40 }, "20": { "min": 3.40 },
        "25": { "min": 4.25 }, "28": { "min": 4.76 }, "32": { "min": 5.44 }, "36": { "min": 6.12 },
        "40": { "min": 6.80 }, "45": { "min": 7.65 }, "50": { "min": 8.50 }
      }
    },
    {
      "clauseRef": "Cl 5.7",
      "section": "Bond",
      "parameterName": "Pull-out bond strength (approval of new/amended rib geometry)",
      "limitType": "qualitative",
      "acceptanceOrType": "type",
      "variesBy": [],
      "sourceTable": "Cl 5.7",
      "testMethod": "IS 2770 (Part 1)",
      "expected": "Bond strength from load at measured slip of 0.025 mm shall exceed a plain round bar of same nominal size by ≥40%, and at 0.25 mm slip by ≥80%."
    },
    {
      "clauseRef": "Cl 6.2",
      "section": "Dimensions",
      "parameterName": "Mass per metre (nominal, with batch tolerance)",
      "unit": "kg/m",
      "limitType": "range",
      "acceptanceOrType": "acceptance",
      "variesBy": ["size"],
      "sourceTable": "Table 1 & Table 2",
      "valueTable": {
        "4": { "min": 0.092, "max": 0.106 },
        "5": { "min": 0.143, "max": 0.165 },
        "6": { "min": 0.206, "max": 0.238 },
        "8": { "min": 0.367, "max": 0.423 },
        "10": { "min": 0.574, "max": 0.660 },
        "12": { "min": 0.844, "max": 0.932 },
        "16": { "min": 1.501, "max": 1.659 },
        "20": { "min": 2.396, "max": 2.544 },
        "25": { "min": 3.735, "max": 3.966 },
        "28": { "min": 4.685, "max": 4.975 },
        "32": { "min": 6.121, "max": 6.499 },
        "36": { "min": 7.750, "max": 8.230 },
        "40": { "min": 9.564, "max": 10.156 },
        "45": { "min": 12.115, "max": 12.865 },
        "50": { "min": 14.957, "max": 15.883 }
      },
      "specText": "Nominal mass per metre from Table 1; batch tolerance per Table 2 (±7% ≤10 mm, ±5% >10–16 mm, ±3% >16 mm). Individual-sample negative tolerance is larger (−8/−6/−4%)."
    },
    {
      "clauseRef": "Cl 6.2",
      "section": "Dimensions",
      "parameterName": "Nominal cross-sectional area (reference)",
      "unit": "mm²",
      "limitType": "range",
      "acceptanceOrType": "acceptance",
      "variesBy": ["size"],
      "sourceTable": "Table 1",
      "needsReview": true,
      "valueTable": {
        "4": { "min": 12.6, "max": 12.6 },
        "5": { "min": 19.6, "max": 19.6 },
        "6": { "min": 28.3, "max": 28.3 },
        "8": { "min": 50.3, "max": 50.3 },
        "10": { "min": 78.6, "max": 78.6 },
        "12": { "min": 113.1, "max": 113.1 },
        "16": { "min": 201.2, "max": 201.2 },
        "20": { "min": 314.3, "max": 314.3 },
        "25": { "min": 491.1, "max": 491.1 },
        "28": { "min": 615.8, "max": 615.8 },
        "32": { "min": 804.6, "max": 804.6 },
        "36": { "min": 1018.3, "max": 1018.3 },
        "40": { "min": 1257.2, "max": 1257.2 },
        "45": { "min": 1591.1, "max": 1591.1 },
        "50": { "min": 1964.4, "max": 1964.4 }
      },
      "specText": "Nominal cross-sectional area per Table 1 (reference value used to compute mechanical properties on effective cross-section)."
    },
    {
      "clauseRef": "Cl 7.1",
      "section": "Dimensions",
      "parameterName": "Cut length tolerance on specified length",
      "unit": "mm",
      "limitType": "text",
      "acceptanceOrType": "acceptance",
      "variesBy": [],
      "sourceTable": "Cl 7.1",
      "specText": "+75 / −25 mm on specified length; +50 / −0 mm where minimum lengths are specified."
    },
    {
      "clauseRef": "Cl 8.1",
      "section": "Mechanical",
      "parameterName": "0.2% proof stress / yield stress, Min",
      "unit": "MPa",
      "limitType": "min",
      "acceptanceOrType": "acceptance",
      "variesBy": ["grade"],
      "sourceTable": "Table 3 (i)",
      "testMethod": "IS 1608",
      "valueTable": {
        "Fe 415": { "min": 415.0 }, "Fe 415D": { "min": 415.0 }, "Fe 415S": { "min": 415.0 },
        "Fe 500": { "min": 500.0 }, "Fe 500D": { "min": 500.0 }, "Fe 500S": { "min": 500.0 },
        "Fe 550": { "min": 550.0 }, "Fe 550D": { "min": 550.0 }, "Fe 600": { "min": 600.0 }
      }
    },
    {
      "clauseRef": "Cl 8.1",
      "section": "Mechanical",
      "parameterName": "0.2% proof stress / yield stress, Max",
      "unit": "MPa",
      "limitType": "qualitative",
      "acceptanceOrType": "acceptance",
      "variesBy": ["grade"],
      "sourceTable": "Table 3 (ii)",
      "testMethod": "IS 1608",
      "valueTable": {
        "Fe 415": { "expected": "No maximum specified" },
        "Fe 415D": { "expected": "No maximum specified" },
        "Fe 415S": { "expected": "≤ 540.0 MPa" },
        "Fe 500": { "expected": "No maximum specified" },
        "Fe 500D": { "expected": "No maximum specified" },
        "Fe 500S": { "expected": "≤ 625.0 MPa" },
        "Fe 550": { "expected": "No maximum specified" },
        "Fe 550D": { "expected": "No maximum specified" },
        "Fe 600": { "expected": "No maximum specified" }
      }
    },
    {
      "clauseRef": "Cl 8.1",
      "section": "Mechanical",
      "parameterName": "TS/YS ratio (tensile strength to 0.2% proof/yield stress), Min",
      "unit": "ratio",
      "limitType": "min",
      "acceptanceOrType": "acceptance",
      "variesBy": ["grade"],
      "sourceTable": "Table 3 (iii)",
      "testMethod": "IS 1608",
      "valueTable": {
        "Fe 415": { "min": 1.10 }, "Fe 415D": { "min": 1.12 }, "Fe 415S": { "min": 1.25 },
        "Fe 500": { "min": 1.08 }, "Fe 500D": { "min": 1.10 }, "Fe 500S": { "min": 1.25 },
        "Fe 550": { "min": 1.06 }, "Fe 550D": { "min": 1.08 }, "Fe 600": { "min": 1.06 }
      }
    },
    {
      "clauseRef": "Cl 8.1",
      "section": "Mechanical",
      "parameterName": "Tensile strength absolute floor (with TS/YS ratio rule)",
      "limitType": "qualitative",
      "acceptanceOrType": "acceptance",
      "variesBy": ["grade"],
      "sourceTable": "Table 3 (iii)",
      "testMethod": "IS 1608",
      "valueTable": {
        "Fe 415": { "expected": "TS/YS ≥ 1.10 and TS ≥ 485.0 MPa" },
        "Fe 415D": { "expected": "TS/YS ≥ 1.12 and TS ≥ 500.0 MPa" },
        "Fe 415S": { "expected": "TS/YS ≥ 1.25 (no absolute TS floor specified)" },
        "Fe 500": { "expected": "TS/YS ≥ 1.08 and TS ≥ 545.0 MPa" },
        "Fe 500D": { "expected": "TS/YS ≥ 1.10 and TS ≥ 565.0 MPa" },
        "Fe 500S": { "expected": "TS/YS ≥ 1.25 (no absolute TS floor specified)" },
        "Fe 550": { "expected": "TS/YS ≥ 1.06 and TS ≥ 585.0 MPa" },
        "Fe 550D": { "expected": "TS/YS ≥ 1.08 and TS ≥ 600.0 MPa" },
        "Fe 600": { "expected": "TS/YS ≥ 1.06 and TS ≥ 660.0 MPa" }
      }
    },
    {
      "clauseRef": "Cl 8.1",
      "section": "Mechanical",
      "parameterName": "Elongation on gauge length 5.65√A, Min",
      "unit": "%",
      "limitType": "min",
      "acceptanceOrType": "acceptance",
      "variesBy": ["grade"],
      "sourceTable": "Table 3 (iv)",
      "testMethod": "IS 1608",
      "valueTable": {
        "Fe 415": { "min": 14.5 }, "Fe 415D": { "min": 18.0 }, "Fe 415S": { "min": 20.0 },
        "Fe 500": { "min": 12.0 }, "Fe 500D": { "min": 16.0 }, "Fe 500S": { "min": 18.0 },
        "Fe 550": { "min": 10.0 }, "Fe 550D": { "min": 14.5 }, "Fe 600": { "min": 10.0 }
      }
    },
    {
      "clauseRef": "Cl 8.1",
      "section": "Mechanical",
      "parameterName": "Total elongation at maximum force on gauge length 5.65√A, Min",
      "unit": "%",
      "limitType": "qualitative",
      "acceptanceOrType": "type",
      "variesBy": ["grade"],
      "sourceTable": "Table 3 (v)",
      "testMethod": "IS 1608",
      "valueTable": {
        "Fe 415": { "expected": "Not specified" },
        "Fe 415D": { "expected": "≥ 5%" },
        "Fe 415S": { "expected": "≥ 10%" },
        "Fe 500": { "expected": "Not specified" },
        "Fe 500D": { "expected": "≥ 5%" },
        "Fe 500S": { "expected": "≥ 8%" },
        "Fe 550": { "expected": "Not specified" },
        "Fe 550D": { "expected": "≥ 5%" },
        "Fe 600": { "expected": "Not specified" }
      }
    },
    {
      "clauseRef": "Cl 9.3",
      "section": "Bend",
      "parameterName": "Bend test (mandrel diameter per grade; size-conditional)",
      "limitType": "qualitative",
      "acceptanceOrType": "acceptance",
      "variesBy": ["grade"],
      "sourceTable": "Table 4",
      "testMethod": "IS 1599",
      "valueTable": {
        "Fe 415": { "expected": "Max mandrel dia 3φ (size ≤20 mm), 4φ (size >20 mm); no rupture/visible cracks on bent portion (φ = nominal size)" },
        "Fe 415D": { "expected": "Max mandrel dia 2φ (size ≤20 mm), 3φ (size >20 mm); no rupture/visible cracks" },
        "Fe 415S": { "expected": "Max mandrel dia 2φ (size ≤20 mm), 3φ (size >20 mm); no rupture/visible cracks" },
        "Fe 500": { "expected": "Max mandrel dia 4φ (size ≤20 mm), 5φ (size >20 mm); no rupture/visible cracks" },
        "Fe 500D": { "expected": "Max mandrel dia 3φ (size ≤20 mm), 4φ (size >20 mm); no rupture/visible cracks" },
        "Fe 500S": { "expected": "Max mandrel dia 3φ (size ≤20 mm), 4φ (size >20 mm); no rupture/visible cracks" },
        "Fe 550": { "expected": "Max mandrel dia 5φ (size ≤20 mm), 6φ (size >20 mm); no rupture/visible cracks" },
        "Fe 550D": { "expected": "Max mandrel dia 4φ (size ≤20 mm), 5φ (size >20 mm); no rupture/visible cracks" },
        "Fe 600": { "expected": "Max mandrel dia 5φ (size ≤20 mm), 6φ (size >20 mm); no rupture/visible cracks" }
      }
    },
    {
      "clauseRef": "Cl 9.4",
      "section": "Rebend",
      "parameterName": "Rebend test (mandrel diameter per grade; size-conditional)",
      "limitType": "qualitative",
      "acceptanceOrType": "acceptance",
      "variesBy": ["grade"],
      "sourceTable": "Table (Cl 9.4.1)",
      "testMethod": "IS 1599",
      "valueTable": {
        "Fe 415": { "expected": "Bend to 135°, age in boiling water 100°C/30 min, rebend to 157.5°; max mandrel dia 5φ (size ≤10 mm), 7φ (>10 mm); no rupture/visible cracks (φ = nominal size)" },
        "Fe 415D": { "expected": "Rebend per 9.4; max mandrel dia 4φ (≤10 mm), 6φ (>10 mm); no rupture/visible cracks" },
        "Fe 415S": { "expected": "Rebend per 9.4; max mandrel dia 4φ (≤10 mm), 6φ (>10 mm); no rupture/visible cracks" },
        "Fe 500": { "expected": "Rebend per 9.4; max mandrel dia 5φ (≤10 mm), 7φ (>10 mm); no rupture/visible cracks" },
        "Fe 500D": { "expected": "Rebend per 9.4; max mandrel dia 4φ (≤10 mm), 6φ (>10 mm); no rupture/visible cracks" },
        "Fe 500S": { "expected": "Rebend per 9.4; max mandrel dia 4φ (≤10 mm), 6φ (>10 mm); no rupture/visible cracks" },
        "Fe 550": { "expected": "Rebend per 9.4; max mandrel dia 7φ (≤10 mm), 8φ (>10 mm); no rupture/visible cracks" },
        "Fe 550D": { "expected": "Rebend per 9.4; max mandrel dia 6φ (≤10 mm), 7φ (>10 mm); no rupture/visible cracks" },
        "Fe 600": { "expected": "Rebend per 9.4; max mandrel dia 7φ (≤10 mm), 8φ (>10 mm); no rupture/visible cracks" }
      }
    }
  ]
}

File: public/is_templates/IS_2347_2023.json
{
  "isNumber": "IS 2347:2023",
  "title": "Domestic Pressure Cooker — Specification",
  "revision": "Seventh Revision",
  "parameterizationDims": ["cookerType", "heatingType"],
  "dimensionOptions": {
    "cookerType": ["Outer Lid", "Inner Lid", "Screw Clamp / Other Locking Device"],
    "heatingType": ["Gas / External Heat", "Electric / Integral Heating"]
  },
  "defaults": { "cookerType": "Outer Lid", "heatingType": "Gas / External Heat" },
  "notes": "IS 2347 limits are not indexed by size/grade tables; most acceptance values are constant or expressed as a multiple of the manufacturer-declared (greatest) nominal cooking pressure (NCP). The only genuinely option-dependent values are the gross-capacity range (depends on heating type) and which lid-removal annex applies (depends on cooker/lid type). Table 1 (Scale of Sampling) is excluded by design.",
  "parameters": [
    { "clauseRef": "Cl 4", "section": "Capacity", "parameterName": "Gross nominal capacity range", "unit": "litre", "limitType": "range", "acceptanceOrType": "acceptance", "variesBy": ["heatingType"], "sourceTable": "Cl 4 prose",
      "valueTable": {
        "Gas / External Heat": { "min": 1, "max": 24 },
        "Electric / Integral Heating": { "min": 1, "max": 10 }
      },
      "specText": "Gross capacity expressed only in complete or half litre units." },

    { "clauseRef": "Cl 4", "section": "Capacity", "parameterName": "Tolerance on gross capacity", "unit": "ml (deviation from nominal)", "limitType": "range", "acceptanceOrType": "acceptance", "variesBy": [], "min": 0, "max": 499, "specText": "Tolerance on gross capacity = +499 ml, -0 ml (tested per Annex B)." },

    { "clauseRef": "Cl 3.9.1", "section": "Capacity", "parameterName": "Body capacity, Min", "unit": "fraction of gross nominal capacity", "limitType": "min", "acceptanceOrType": "acceptance", "variesBy": [], "min": 0.667, "specText": "Body capacity shall be more than 2/3 (0.667) of the gross nominal capacity (see Cl 4.2 / Annex B)." },

    { "clauseRef": "Cl 8.1", "section": "Pressure / Leakage", "parameterName": "Air pressure test", "limitType": "qualitative", "acceptanceOrType": "acceptance", "variesBy": [], "expected": "No sign of leakage or deformation when air pressure of 40% of nominal cooking steam pressure is slowly raised to nominal cooking steam pressure." },

    { "clauseRef": "Cl 8.2", "section": "Pressure / Leakage", "parameterName": "Proof pressure test", "limitType": "qualitative", "acceptanceOrType": "acceptance", "variesBy": [], "sourceTable": "Annex F", "expected": "Apply pressure not less than 2 × greatest nominal cooking pressure; no leakage or other forms of failure during or after the test." },

    { "clauseRef": "Cl 8.3.1", "section": "Pressure Regulating Device", "parameterName": "PRD operating pressure", "unit": "% of declared NCP", "limitType": "qualitative", "acceptanceOrType": "acceptance", "variesBy": [], "sourceTable": "Annex G", "expected": "PRD shall operate within ± 20% of the declared nominal cooking steam pressure (average of five readings)." },

    { "clauseRef": "Cl 8.3.1", "section": "Pressure Regulating Device", "parameterName": "Pressure drop after PRD operation, Max", "unit": "% of average measured cooking steam pressure", "limitType": "max", "acceptanceOrType": "acceptance", "variesBy": [], "max": 40, "sourceTable": "Annex G (G-2)" },

    { "clauseRef": "Cl 8.4.1", "section": "Safety Relief Device", "parameterName": "Destructible safety relief device functioning pressure", "unit": "× greatest NCP", "limitType": "range", "acceptanceOrType": "acceptance", "variesBy": [], "min": 1.25, "max": 3, "sourceTable": "Annex H (H-1.1)", "specText": "Device shall function when steam reaches a gauge pressure between 1.25 and 3 times the greatest nominal cooking pressure." },

    { "clauseRef": "Cl 8.4.2", "section": "Safety Relief Device", "parameterName": "Destructible SRD 5-sample consistency", "unit": "% of mean", "limitType": "range", "acceptanceOrType": "acceptance", "variesBy": [], "min": -20, "max": 20, "specText": "Result of 5 samples shall be within a range of ± 20% of the mean value." },

    { "clauseRef": "Cl 5.12", "section": "Safety Relief Device", "parameterName": "Gasket release system (GRS) functioning pressure", "unit": "× greatest NCP", "limitType": "range", "acceptanceOrType": "acceptance", "variesBy": [], "min": 1.25, "max": 2.5, "sourceTable": "Annex H (H-1.2)", "specText": "GRS shall function when steam reaches a gauge pressure between 1.25 and 2.5 times the greatest nominal cooking pressure." },

    { "clauseRef": "Cl 6.2", "section": "Safety Relief Device", "parameterName": "Resettable safety relief device functioning pressure", "unit": "× greatest NCP", "limitType": "range", "acceptanceOrType": "type", "variesBy": [], "min": 1.25, "max": 3, "sourceTable": "Annex H (H-1.3)", "specText": "Resettable device shall function between 1.25 and 3 times the greatest NCP; tested 25 times (type test, H-1.3.2)." },

    { "clauseRef": "Cl 6.3.1", "section": "Safety Relief Device", "parameterName": "Temperature responsive SRD release pressure, Max", "unit": "kgf/cm2", "limitType": "max", "acceptanceOrType": "type", "variesBy": [], "max": 3, "sourceTable": "Annex C", "specText": "Temperature responsive device shall release before a gauge pressure not greater than 3 kgf/cm2 (300 kN/m2 approx.)." },

    { "clauseRef": "Cl 6.3.3", "section": "Safety Relief Device", "parameterName": "Thermal fuse functioning pressure (electric cooker)", "unit": "× greatest NCP", "limitType": "range", "acceptanceOrType": "type", "variesBy": [], "min": 1.25, "max": 3, "specText": "Electric cooker thermal fuse shall function when steam reaches a gauge pressure between 1.25 and 3 times the greatest NCP." },

    { "clauseRef": "Cl 5.2.1", "section": "Safety Relief Device", "parameterName": "Fusible plug melting/ejection pressure, Max", "unit": "kgf/cm2", "limitType": "max", "acceptanceOrType": "acceptance", "variesBy": [], "max": 3, "specText": "Fusible plug shall melt/eject before a gauge pressure greater than 3 kgf/cm2 (300 kN/m2 approx.) is reached." },

    { "clauseRef": "Cl 5.2.1", "section": "Chemical", "parameterName": "Lead content in fusible plug pellet, Max", "unit": "% by mass", "limitType": "max", "acceptanceOrType": "acceptance", "variesBy": [], "max": 0.05 },

    { "clauseRef": "Cl 8.5", "section": "Pressure / Strength", "parameterName": "Bursting pressure, Min", "unit": "kgf/cm2", "limitType": "min", "acceptanceOrType": "acceptance", "variesBy": [], "min": 6, "sourceTable": "Annex J", "specText": "Bursting pressure not less than 6 kgf/cm2; no incipient fracture or crack (separation of composite base acceptable)." },

    { "clauseRef": "Cl 8.6", "section": "Lid Safety", "parameterName": "Removal of lid under pressure", "limitType": "qualitative", "acceptanceOrType": "acceptance", "variesBy": ["cookerType"],
      "valueTable": {
        "Outer Lid": { "expected": "Per Annex K: a force of 12 kgf (120 N) shall not release the lid/cover unless steam pressure inside has fallen below 0.18 kgf/cm2 (18 kN/m2) gauge." },
        "Inner Lid": { "expected": "Per Annex L: a force of 12 kgf (120 N) shall not release the lid/cover unless steam pressure inside has fallen below 0.18 kgf/cm2 (18 kN/m2) gauge." },
        "Screw Clamp / Other Locking Device": { "expected": "Per Annex T (Cl 8.6.3.1): a force of 12 kgf (120 N) applied to the opening device; lid/cover shall not open until steam pressure inside has fallen below 0.18 kgf/cm2 (18 kN/m2) gauge." }
      } },

    { "clauseRef": "Cl 8.7", "section": "Mechanical", "parameterName": "Spring loaded mechanism permanent set, Max", "unit": "% of length", "limitType": "max", "acceptanceOrType": "acceptance", "variesBy": [], "max": 3, "specText": "After 24 h compression then 3 000 compress/release cycles, spring permanent set shall not exceed 3% of length." },

    { "clauseRef": "Cl 6.1.1", "section": "Dimensions", "parameterName": "Vent pipe minimum inside diameter, Min", "unit": "mm", "limitType": "min", "acceptanceOrType": "acceptance", "variesBy": [], "min": 2.5 },

    { "clauseRef": "Cl 5.10", "section": "Dimensions", "parameterName": "Tempered glass lid thickness, Min", "unit": "mm", "limitType": "min", "acceptanceOrType": "acceptance", "variesBy": [], "min": 3.5 },

    { "clauseRef": "Cl 5.10", "section": "Dimensions", "parameterName": "Stainless steel rim thickness on glass lid, Min", "unit": "mm", "limitType": "min", "acceptanceOrType": "acceptance", "variesBy": [], "min": 0.25 },

    { "clauseRef": "Cl 5.11", "section": "Functional", "parameterName": "Visual pressure indicator actuation", "limitType": "qualitative", "acceptanceOrType": "acceptance", "variesBy": [], "expected": "Indicator shall show that there is pressure inside the cooker (more than 0.04 kgf/cm2 or 4 kPa)." },

    { "clauseRef": "Annex Q (Q-1.1)", "section": "Chemical", "parameterName": "Carbon (C), Max — stainless steel per Annex Q", "unit": "%", "limitType": "max", "acceptanceOrType": "acceptance", "variesBy": [], "max": 0.15, "testMethod": "IS 228" },
    { "clauseRef": "Annex Q (Q-1.1)", "section": "Chemical", "parameterName": "Silicon (Si), Max — stainless steel per Annex Q", "unit": "%", "limitType": "max", "acceptanceOrType": "acceptance", "variesBy": [], "max": 1.00, "testMethod": "IS 228" },
    { "clauseRef": "Annex Q (Q-1.1)", "section": "Chemical", "parameterName": "Manganese (Mn), Max — stainless steel per Annex Q", "unit": "%", "limitType": "max", "acceptanceOrType": "acceptance", "variesBy": [], "max": 2.00, "testMethod": "IS 228" },
    { "clauseRef": "Annex Q (Q-1.1)", "section": "Chemical", "parameterName": "Sulphur (S) — stainless steel per Annex Q", "unit": "%", "limitType": "range", "acceptanceOrType": "acceptance", "variesBy": [], "min": 0.15, "max": 0.25, "testMethod": "IS 228" },
    { "clauseRef": "Annex Q (Q-1.1)", "section": "Chemical", "parameterName": "Phosphorus (P), Max — stainless steel per Annex Q", "unit": "%", "limitType": "max", "acceptanceOrType": "acceptance", "variesBy": [], "max": 0.20, "testMethod": "IS 228" },
    { "clauseRef": "Annex Q (Q-1.1)", "section": "Chemical", "parameterName": "Chromium (Cr) — stainless steel per Annex Q", "unit": "%", "limitType": "range", "acceptanceOrType": "acceptance", "variesBy": [], "min": 17.0, "max": 19.0, "testMethod": "IS 228" },
    { "clauseRef": "Annex Q (Q-1.1)", "section": "Chemical", "parameterName": "Nickel (Ni) — stainless steel per Annex Q", "unit": "%", "limitType": "range", "acceptanceOrType": "acceptance", "variesBy": [], "min": 8.0, "max": 10.0, "testMethod": "IS 228" },

    { "clauseRef": "Cl 8.11.1", "section": "Coating", "parameterName": "External coating thickness", "limitType": "text", "acceptanceOrType": "acceptance", "variesBy": [], "specText": "Not less than the minimum thickness declared by the manufacturer; thickness and adhesion tested per IS 9730, coating compliance per IS 9806.", "testMethod": "IS 9730" },

    { "clauseRef": "Cl 8.11.1.1", "section": "Coating", "parameterName": "External coating thermal shock", "limitType": "qualitative", "acceptanceOrType": "acceptance", "variesBy": [], "expected": "No blistering of coating during or on completion of 25 gas heat cycles (dry heat to 220 +5/-0 °C then quench in ambient water)." },

    { "clauseRef": "Cl 8.12", "section": "Coating", "parameterName": "Internal non-stick coating", "limitType": "qualitative", "acceptanceOrType": "acceptance", "variesBy": [], "expected": "Non-stick coating shall conform to IS 9730.", "testMethod": "IS 9730" },

    { "clauseRef": "Cl 7.3", "section": "Coating", "parameterName": "Brass parts plating / corrosion", "limitType": "qualitative", "acceptanceOrType": "type", "variesBy": [], "expected": "Brass parts (except screws/studs/nuts) plated chromium over nickel; plating per service condition 2 of IS 1068 (adhesion and thickness); corrosion test (type test).", "testMethod": "IS 1068" },

    { "clauseRef": "Cl 7.4 (E-2)", "section": "Anodized Surface", "parameterName": "Anodized layer thickness, Min", "unit": "µm", "limitType": "min", "acceptanceOrType": "acceptance", "variesBy": [], "min": 25, "specText": "Applicable only to hard anodized portions (Annex E)." },

    { "clauseRef": "Cl 7.4 (E-4.1)", "section": "Anodized Surface", "parameterName": "Anodized coating hardness, Min", "unit": "HV", "limitType": "min", "acceptanceOrType": "type", "variesBy": [], "min": 350, "specText": "Micro-indentation hardness > 350 HV (type test)." },

    { "clauseRef": "Cl 7.4 (E-5)", "section": "Anodized Surface", "parameterName": "Anodized coating resistance to staining", "limitType": "qualitative", "acceptanceOrType": "acceptance", "variesBy": [], "expected": "No staining visible on any surface intended to come in contact with food (tested per Annex N)." },

    { "clauseRef": "Cl 7.4 (E-6)", "section": "Anodized Surface", "parameterName": "Anodized coating resistance to alkali", "limitType": "qualitative", "acceptanceOrType": "acceptance", "variesBy": [], "expected": "No loss of insulating properties of the coating on any food-contact surface (tested per Annex P)." },

    { "clauseRef": "Cl 8.8", "section": "Construction Durability", "parameterName": "Stainless steel composite base/bottom test", "limitType": "qualitative", "acceptanceOrType": "type", "variesBy": [], "expected": "Composite base/bottom SS cooker tested per IS 15960.", "testMethod": "IS 15960" },

    { "clauseRef": "Cl 8.9", "section": "Construction Durability", "parameterName": "Induction compatible base / 3-ply thermal cycling", "limitType": "qualitative", "acceptanceOrType": "type", "variesBy": [], "expected": "Per Annex M: dry heat to 250 +25/-0 °C and quench, 25 gas + 25 induction cycles (50 total); induction steel base shall not peel off/separate; 3-ply shall not show separation (delamination) nor blisters." },

    { "clauseRef": "Cl 8.14", "section": "Construction Durability", "parameterName": "3-ply construction body adhesion", "limitType": "qualitative", "acceptanceOrType": "type", "variesBy": [], "expected": "Per Annex R: heat to 250 +25/-0 °C and quench, repeated 50 cycles; body shall not show separation (delamination) of the 3 ply nor blisters." },

    { "clauseRef": "Cl 8.17", "section": "Construction Durability", "parameterName": "Effectiveness for induction bottom", "limitType": "qualitative", "acceptanceOrType": "type", "variesBy": [], "expected": "Per Annex S: time to first PRD operation after test shall not be more than 25% greater than initial; cooker stable; induction plate shall not detach (else fails)." },

    { "clauseRef": "Cl 8.15.1", "section": "Tempered Glass Lid", "parameterName": "Fragmentation test particle count, Min", "unit": "particles per 50 mm × 50 mm", "limitType": "min", "acceptanceOrType": "type", "variesBy": [], "min": 60, "specText": "Not less than 60 particles in a square of side 50 mm; count completed within 3 min of fracture." },

    { "clauseRef": "Cl 8.15.2", "section": "Tempered Glass Lid", "parameterName": "Ball drop test", "limitType": "qualitative", "acceptanceOrType": "type", "variesBy": [], "expected": "Smooth steel ball of 225 (+0/-5) g free-fall from minimum height of 1 000 mm on three points; no crack seen by naked eye under normal light." },

    { "clauseRef": "Cl 8.15.3", "section": "Tempered Glass Lid", "parameterName": "Thermal shock test (glass lid)", "limitType": "qualitative", "acceptanceOrType": "type", "variesBy": [], "expected": "Air-circulating oven at (120 ± 5) °C, soak 30 min, remove at ambient; lid shall not shatter (applicable for cooking-use glass lids; optional otherwise)." },

    { "clauseRef": "Cl 8.15.4", "section": "Tempered Glass Lid", "parameterName": "Free fall test (glass lid)", "limitType": "qualitative", "acceptanceOrType": "type", "variesBy": [], "expected": "Drop lid from 900 mm onto vitrified tile/level concrete (with rim facing down, or without rim facing down); glass shall not break/crack." },

    { "clauseRef": "Cl 8.10", "section": "Handles", "parameterName": "Handle and handle assembly tests", "limitType": "qualitative", "acceptanceOrType": "type", "variesBy": [], "expected": "Handles shall pass: resistance to burning, heat resistance, torque strength, bending strength, fatigue resistance, and thermal insulation tests per IS 13395 (at least once a year).", "testMethod": "IS 13395" },

    { "clauseRef": "Cl 8.16.1", "section": "Mechanical", "parameterName": "PRD chain test", "limitType": "qualitative", "acceptanceOrType": "acceptance", "variesBy": [], "expected": "Hang a weight of three times the weight of the PRD (weight valve) for 4 h; no deformation or breakage of chain or its locating area." },

    { "clauseRef": "Cl 8.13", "section": "Electrical", "parameterName": "Integral electrical heating compliance", "limitType": "qualitative", "acceptanceOrType": "type", "variesBy": [], "expected": "Pressure cooker with integral electrical heating device shall conform to IS 302 (Part 2/Sec 15).", "testMethod": "IS 302 (Part 2/Sec 15)" },

    { "clauseRef": "Cl 7.1", "section": "Workmanship", "parameterName": "Surface workmanship (body and lid)", "limitType": "qualitative", "acceptanceOrType": "acceptance", "variesBy": [], "expected": "Body and lid free from wrinkles, scratches and other surface defects (checked with naked eye or corrected vision)." },

    { "clauseRef": "Cl 7.2", "section": "Workmanship", "parameterName": "Cleanliness (body and lid)", "limitType": "qualitative", "acceptanceOrType": "acceptance", "variesBy": [], "expected": "Body and lid neat and clean (checked with naked eye or corrected vision)." },

    { "clauseRef": "Cl 11.1", "section": "Marking", "parameterName": "Marking on body", "limitType": "text", "acceptanceOrType": "acceptance", "variesBy": [], "specText": "Each cooker permanently marked on body with: (a) nominal cooking pressure (NCP), (b) gross capacity, (c) grade of material of body and lid, (d) batch number; lid marked with manufacturer name/trade-mark; BIS Standard Mark per IS 2347." }
  ]
}
