Repository: mechsrol-hue/sample-speaks

File: scratch/IS_4984_2016.corrected-backup.json
{
  "isNumber": "IS 4984:2016",
  "title": "Polyethylene Pipes for Water Supply — Specification",
  "revision": "Fifth Revision",
  "parameterizationDims": [
    "size",
    "grade",
    "SDR"
  ],
  "dimensionOptions": {
    "size": [
      16,
      20,
      25,
      32,
      40,
      50,
      63,
      75,
      90,
      110,
      125,
      140,
      160,
      180,
      200,
      225,
      250,
      280,
      315,
      355,
      400,
      450,
      500,
      560,
      630,
      710,
      800,
      900,
      1000,
      1200,
      1400,
      1600,
      1800,
      2000
    ],
    "grade": [
      "PE 63",
      "PE 80",
      "PE 100"
    ],
    "SDR": [
      41,
      33,
      26,
      21,
      17,
      13.6,
      11,
      9,
      7.4,
      6
    ]
  },
  "defaults": {
    "size": 110,
    "grade": "PE 80",
    "SDR": 11
  },
  "parameters": [
    {
      "clauseRef": "Cl 5.2",
      "section": "Material (Resin)",
      "parameterName": "Base density of PE resin",
      "unit": "kg/m3",
      "limitType": "range",
      "acceptanceOrType": "type",
      "variesBy": [],
      "sourceTable": "Table 2",
      "testMethod": "IS 7328",
      "min": 930,
      "max": 960
    },
    {
      "clauseRef": "Cl 5.2",
      "section": "Material (Resin)",
      "parameterName": "Melt flow rate of PE resin",
      "unit": "g/10 min",
      "limitType": "range",
      "acceptanceOrType": "type",
      "variesBy": [],
      "sourceTable": "Table 2",
      "testMethod": "IS 2530",
      "min": 0.2,
      "max": 1.1
    },
    {
      "clauseRef": "Cl 5.2",
      "section": "Material (Resin)",
      "parameterName": "Thermal stability (oxidation induction time) of PE resin, Min",
      "unit": "min",
      "limitType": "min",
      "acceptanceOrType": "type",
      "variesBy": [],
      "sourceTable": "Table 2",
      "testMethod": "Annex B",
      "min": 20
    },
    {
      "clauseRef": "Cl 5.2",
      "section": "Material (Resin)",
      "parameterName": "Volatile matter of PE resin, Max",
      "unit": "mg/kg",
      "limitType": "max",
      "acceptanceOrType": "type",
      "variesBy": [],
      "sourceTable": "Table 2",
      "testMethod": "Annex C",
      "max": 350
    },
    {
      "clauseRef": "Cl 5.2",
      "section": "Material (Resin)",
      "parameterName": "Water content of PE resin, Max",
      "unit": "mg/kg",
      "limitType": "max",
      "acceptanceOrType": "type",
      "variesBy": [],
      "sourceTable": "Table 2",
      "testMethod": "Annex D",
      "max": 300
    },
    {
      "clauseRef": "Cl 6.1",
      "section": "General",
      "parameterName": "Pipe designation and marking (grade, SDR, DN, PN, mfr, lot no.)",
      "limitType": "text",
      "acceptanceOrType": "acceptance",
      "variesBy": [],
      "specText": "Designated and marked by grade (Table 1), SDR, nominal OD, pressure rating PN, manufacturer's name/trade-mark, outside diameter and Lot/Batch No. per Cl 6.1 and Cl 10"
    },
    {
      "clauseRef": "Cl 7.1",
      "section": "Visual / Dimensions",
      "parameterName": "Visual appearance (surface smooth, clean, free from defects; ends square)",
      "limitType": "qualitative",
      "acceptanceOrType": "acceptance",
      "variesBy": [],
      "expected": "Internal and external surface smooth, clean and free from grooving and other defects; ends cleanly cut square and free from deformity"
    },
    {
      "clauseRef": "Cl 7.1",
      "section": "Dimensions",
      "parameterName": "Maximum out of square of pipe end, Max",
      "unit": "mm",
      "limitType": "max",
      "acceptanceOrType": "acceptance",
      "variesBy": [
        "size"
      ],
      "sourceTable": "Cl 7.1 (out-of-square table)",
      "valueTable": {
        "16": {
          "max": 2
        },
        "20": {
          "max": 2
        },
        "25": {
          "max": 2
        },
        "32": {
          "max": 2
        },
        "40": {
          "max": 2
        },
        "50": {
          "max": 2
        },
        "63": {
          "max": 2
        },
        "75": {
          "max": 2
        },
        "90": {
          "max": 3
        },
        "110": {
          "max": 3
        },
        "125": {
          "max": 3
        },
        "140": {
          "max": 4
        },
        "160": {
          "max": 4
        },
        "180": {
          "max": 4
        },
        "200": {
          "max": 5
        },
        "225": {
          "max": 5
        },
        "250": {
          "max": 5
        },
        "280": {
          "max": 5
        },
        "315": {
          "max": 7
        },
        "355": {
          "max": 7
        },
        "400": {
          "max": 7
        },
        "450": {
          "max": 7
        },
        "500": {
          "max": 7
        },
        "560": {
          "max": 7
        },
        "630": {
          "max": 7
        },
        "710": {
          "max": 7
        },
        "800": {
          "max": 7
        },
        "900": {
          "max": 7
        },
        "1000": {
          "max": 7
        },
        "1200": {
          "max": 7
        },
        "1400": {
          "max": 7
        },
        "1600": {
          "max": 7
        },
        "1800": {
          "max": 7
        },
        "2000": {
          "max": 7
        }
      }
    },
    {
      "clauseRef": "Cl 7.3",
      "section": "Dimensions",
      "parameterName": "Minimum internal diameter of coil, Min (>= 18 dn)",
      "unit": "mm",
      "limitType": "min",
      "acceptanceOrType": "acceptance",
      "variesBy": [
        "size"
      ],
      "sourceTable": "Cl 7.3",
      "valueTable": {
        "16": {
          "min": 288
        },
        "20": {
          "min": 360
        },
        "25": {
          "min": 450
        },
        "32": {
          "min": 576
        },
        "40": {
          "min": 720
        },
        "50": {
          "min": 900
        },
        "63": {
          "min": 1134
        },
        "75": {
          "min": 1350
        },
        "90": {
          "min": 1620
        },
        "110": {
          "min": 1980
        },
        "125": {
          "min": 2250
        },
        "140": {
          "min": 2520
        },
        "160": {
          "min": 2880
        },
        "180": {
          "min": 3240
        },
        "200": {
          "min": 3600
        },
        "225": {
          "min": 4050
        },
        "250": {
          "min": 4500
        },
        "280": {
          "min": 5040
        },
        "315": {
          "min": 5670
        },
        "355": {
          "min": 6390
        },
        "400": {
          "min": 7200
        },
        "450": {
          "min": 8100
        },
        "500": {
          "min": 9000
        },
        "560": {
          "min": 10080
        },
        "630": {
          "min": 11340
        },
        "710": {
          "min": 12780
        },
        "800": {
          "min": 14400
        },
        "900": {
          "min": 16200
        },
        "1000": {
          "min": 18000
        },
        "1200": {
          "min": 21600
        },
        "1400": {
          "min": 25200
        },
        "1600": {
          "min": 28800
        },
        "1800": {
          "min": 32400
        },
        "2000": {
          "min": 36000
        }
      }
    },
    {
      "clauseRef": "Cl 7.4",
      "section": "Dimensions",
      "parameterName": "Mean outside diameter (dem)",
      "unit": "mm",
      "limitType": "range",
      "acceptanceOrType": "acceptance",
      "variesBy": [
        "size"
      ],
      "sourceTable": "Table 3",
      "valueTable": {
        "16": {
          "min": 16,
          "max": 16.3
        },
        "20": {
          "min": 20,
          "max": 20.3
        },
        "25": {
          "min": 25,
          "max": 25.3
        },
        "32": {
          "min": 32,
          "max": 32.3
        },
        "40": {
          "min": 40,
          "max": 40.4
        },
        "50": {
          "min": 50,
          "max": 50.4
        },
        "63": {
          "min": 63,
          "max": 63.4
        },
        "75": {
          "min": 75,
          "max": 75.5
        },
        "90": {
          "min": 90,
          "max": 90.6
        },
        "110": {
          "min": 110,
          "max": 110.7
        },
        "125": {
          "min": 125,
          "max": 125.8
        },
        "140": {
          "min": 140,
          "max": 140.9
        },
        "160": {
          "min": 160,
          "max": 161
        },
        "180": {
          "min": 180,
          "max": 181.1
        },
        "200": {
          "min": 200,
          "max": 201.2
        },
        "225": {
          "min": 225,
          "max": 226.4
        },
        "250": {
          "min": 250,
          "max": 251.5
        },
        "280": {
          "min": 280,
          "max": 281.7
        },
        "315": {
          "min": 315,
          "max": 316.9
        },
        "355": {
          "min": 355,
          "max": 357.2
        },
        "400": {
          "min": 400,
          "max": 402.4
        },
        "450": {
          "min": 450,
          "max": 452.7
        },
        "500": {
          "min": 500,
          "max": 503
        },
        "560": {
          "min": 560,
          "max": 563.4
        },
        "630": {
          "min": 630,
          "max": 633.8
        },
        "710": {
          "min": 710,
          "max": 716.4
        },
        "800": {
          "min": 800,
          "max": 807.2
        },
        "900": {
          "min": 900,
          "max": 908.1
        },
        "1000": {
          "min": 1000,
          "max": 1009
        },
        "1200": {
          "min": 1200,
          "max": 1210.8
        },
        "1400": {
          "min": 1400,
          "max": 1412.6
        },
        "1600": {
          "min": 1600,
          "max": 1614.4
        },
        "1800": {
          "min": 1800,
          "max": 1816.2
        },
        "2000": {
          "min": 2000,
          "max": 2018
        }
      }
    },
    {
      "clauseRef": "Cl 7.4",
      "section": "Dimensions",
      "parameterName": "Maximum out-of-roundness (ovality), Max",
      "unit": "mm",
      "limitType": "max",
      "acceptanceOrType": "acceptance",
      "variesBy": [
        "size"
      ],
      "sourceTable": "Table 3",
      "valueTable": {
        "16": {
          "max": 1.2
        },
        "20": {
          "max": 1.2
        },
        "25": {
          "max": 1.2
        },
        "32": {
          "max": 1.3
        },
        "40": {
          "max": 1.4
        },
        "50": {
          "max": 1.4
        },
        "63": {
          "max": 1.5
        },
        "75": {
          "max": 1.6
        },
        "90": {
          "max": 1.8
        },
        "110": {
          "max": 2.2
        },
        "125": {
          "max": 2.5
        },
        "140": {
          "max": 2.8
        },
        "160": {
          "max": 3.2
        },
        "180": {
          "max": 3.6
        },
        "200": {
          "max": 4
        },
        "225": {
          "max": 4.5
        },
        "250": {
          "max": 5
        },
        "280": {
          "max": 9.8
        },
        "315": {
          "max": 11.1
        },
        "355": {
          "max": 12.5
        },
        "400": {
          "max": 14
        },
        "450": {
          "max": 15.6
        },
        "500": {
          "max": 17.5
        },
        "560": {
          "max": 19.6
        },
        "630": {
          "max": 22.1
        },
        "710": {
          "value": "As agreed between manufacturer and purchaser (DN >= 710 mm)"
        },
        "800": {
          "value": "As agreed between manufacturer and purchaser (DN >= 710 mm)"
        },
        "900": {
          "value": "As agreed between manufacturer and purchaser (DN >= 710 mm)"
        },
        "1000": {
          "value": "As agreed between manufacturer and purchaser (DN >= 710 mm)"
        },
        "1200": {
          "value": "As agreed between manufacturer and purchaser (DN >= 710 mm)"
        },
        "1400": {
          "value": "As agreed between manufacturer and purchaser (DN >= 710 mm)"
        },
        "1600": {
          "value": "As agreed between manufacturer and purchaser (DN >= 710 mm)"
        },
        "1800": {
          "value": "As agreed between manufacturer and purchaser (DN >= 710 mm)"
        },
        "2000": {
          "value": "As agreed between manufacturer and purchaser (DN >= 710 mm)"
        }
      }
    },
    {
      "clauseRef": "Cl 7.4",
      "section": "Dimensions",
      "parameterName": "Wall thickness at any point (e)",
      "unit": "mm",
      "limitType": "range",
      "acceptanceOrType": "acceptance",
      "variesBy": [
        "size",
        "SDR"
      ],
      "sourceTable": "Table 4",
      "needsReview": true,
      "note": "Wall thickness computed strictly per Table 4 Note 1: eMin = ceil(dn/SDR to 0.1 mm); tolerance = ceil(0.1*eMin + 0.1 to 0.1 mm); eMax = eMin + tolerance. Cells where eMin would exceed ~130 mm or fall below 1.9 mm are marked — (size not offered in that SDR). Corrected 104 eMax cells that were previously rounded to nearest 0.1 instead of UP. Validated against eMin reference values and against the readable eMax cells in the scan; recommend a final visual cross-check against the printed Table 4 before official submission.",
      "valueTable": {
        "16|41": {
          "value": "—"
        },
        "16|33": {
          "value": "—"
        },
        "16|26": {
          "value": "—"
        },
        "16|21": {
          "value": "—"
        },
        "16|17": {
          "value": "—"
        },
        "16|13.6": {
          "value": "—"
        },
        "16|11": {
          "value": "—"
        },
        "16|9": {
          "value": "—"
        },
        "16|7.4": {
          "min": 2.2,
          "max": 2.6
        },
        "16|6": {
          "min": 2.7,
          "max": 3.1
        },
        "20|41": {
          "value": "—"
        },
        "20|33": {
          "value": "—"
        },
        "20|26": {
          "value": "—"
        },
        "20|21": {
          "value": "—"
        },
        "20|17": {
          "value": "—"
        },
        "20|13.6": {
          "value": "—"
        },
        "20|11": {
          "min": 1.9,
          "max": 2.2
        },
        "20|9": {
          "min": 2.3,
          "max": 2.7
        },
        "20|7.4": {
          "min": 2.8,
          "max": 3.2
        },
        "20|6": {
          "min": 3.4,
          "max": 3.9
        },
        "25|41": {
          "value": "—"
        },
        "25|33": {
          "value": "—"
        },
        "25|26": {
          "value": "—"
        },
        "25|21": {
          "value": "—"
        },
        "25|17": {
          "value": "—"
        },
        "25|13.6": {
          "min": 1.9,
          "max": 2.2
        },
        "25|11": {
          "min": 2.3,
          "max": 2.7
        },
        "25|9": {
          "min": 2.8,
          "max": 3.2
        },
        "25|7.4": {
          "min": 3.4,
          "max": 3.9
        },
        "25|6": {
          "min": 4.2,
          "max": 4.8
        },
        "32|41": {
          "value": "—"
        },
        "32|33": {
          "value": "—"
        },
        "32|26": {
          "value": "—"
        },
        "32|21": {
          "value": "—"
        },
        "32|17": {
          "min": 1.9,
          "max": 2.2
        },
        "32|13.6": {
          "min": 2.4,
          "max": 2.8
        },
        "32|11": {
          "min": 3,
          "max": 3.4
        },
        "32|9": {
          "min": 3.6,
          "max": 4.1
        },
        "32|7.4": {
          "min": 4.4,
          "max": 5
        },
        "32|6": {
          "min": 5.4,
          "max": 6.1
        },
        "40|41": {
          "value": "—"
        },
        "40|33": {
          "value": "—"
        },
        "40|26": {
          "value": "—"
        },
        "40|21": {
          "min": 2,
          "max": 2.3
        },
        "40|17": {
          "min": 2.4,
          "max": 2.8
        },
        "40|13.6": {
          "min": 3,
          "max": 3.4
        },
        "40|11": {
          "min": 3.7,
          "max": 4.2
        },
        "40|9": {
          "min": 4.5,
          "max": 5.1
        },
        "40|7.4": {
          "min": 5.5,
          "max": 6.2
        },
        "40|6": {
          "min": 6.7,
          "max": 7.5
        },
        "50|41": {
          "value": "—"
        },
        "50|33": {
          "value": "—"
        },
        "50|26": {
          "min": 2,
          "max": 2.3
        },
        "50|21": {
          "min": 2.4,
          "max": 2.8
        },
        "50|17": {
          "min": 3,
          "max": 3.4
        },
        "50|13.6": {
          "min": 3.7,
          "max": 4.2
        },
        "50|11": {
          "min": 4.6,
          "max": 5.2
        },
        "50|9": {
          "min": 5.6,
          "max": 6.3
        },
        "50|7.4": {
          "min": 6.8,
          "max": 7.6
        },
        "50|6": {
          "min": 8.4,
          "max": 9.4
        },
        "63|41": {
          "value": "—"
        },
        "63|33": {
          "min": 2,
          "max": 2.3
        },
        "63|26": {
          "min": 2.5,
          "max": 2.9
        },
        "63|21": {
          "min": 3,
          "max": 3.4
        },
        "63|17": {
          "min": 3.8,
          "max": 4.3
        },
        "63|13.6": {
          "min": 4.7,
          "max": 5.3
        },
        "63|11": {
          "min": 5.8,
          "max": 6.5
        },
        "63|9": {
          "min": 7,
          "max": 7.8
        },
        "63|7.4": {
          "min": 8.6,
          "max": 9.6
        },
        "63|6": {
          "min": 10.5,
          "max": 11.7
        },
        "75|41": {
          "min": 1.9,
          "max": 2.2
        },
        "75|33": {
          "min": 2.3,
          "max": 2.7
        },
        "75|26": {
          "min": 2.9,
          "max": 3.3
        },
        "75|21": {
          "min": 3.6,
          "max": 4.1
        },
        "75|17": {
          "min": 4.5,
          "max": 5.1
        },
        "75|13.6": {
          "min": 5.6,
          "max": 6.3
        },
        "75|11": {
          "min": 6.9,
          "max": 7.7
        },
        "75|9": {
          "min": 8.4,
          "max": 9.4
        },
        "75|7.4": {
          "min": 10.2,
          "max": 11.4
        },
        "75|6": {
          "min": 12.5,
          "max": 13.9
        },
        "90|41": {
          "min": 2.2,
          "max": 2.6
        },
        "90|33": {
          "min": 2.8,
          "max": 3.2
        },
        "90|26": {
          "min": 3.5,
          "max": 4
        },
        "90|21": {
          "min": 4.3,
          "max": 4.9
        },
        "90|17": {
          "min": 5.3,
          "max": 6
        },
        "90|13.6": {
          "min": 6.7,
          "max": 7.5
        },
        "90|11": {
          "min": 8.2,
          "max": 9.2
        },
        "90|9": {
          "min": 10,
          "max": 11.1
        },
        "90|7.4": {
          "min": 12.2,
          "max": 13.6
        },
        "90|6": {
          "min": 15,
          "max": 16.6
        },
        "110|41": {
          "min": 2.7,
          "max": 3.1
        },
        "110|33": {
          "min": 3.4,
          "max": 3.9
        },
        "110|26": {
          "min": 4.3,
          "max": 4.9
        },
        "110|21": {
          "min": 5.3,
          "max": 6
        },
        "110|17": {
          "min": 6.5,
          "max": 7.3
        },
        "110|13.6": {
          "min": 8.1,
          "max": 9.1
        },
        "110|11": {
          "min": 10,
          "max": 11.1
        },
        "110|9": {
          "min": 12.3,
          "max": 13.7
        },
        "110|7.4": {
          "min": 14.9,
          "max": 16.5
        },
        "110|6": {
          "min": 18.4,
          "max": 20.4
        },
        "125|41": {
          "min": 3.1,
          "max": 3.6
        },
        "125|33": {
          "min": 3.8,
          "max": 4.3
        },
        "125|26": {
          "min": 4.9,
          "max": 5.5
        },
        "125|21": {
          "min": 6,
          "max": 6.7
        },
        "125|17": {
          "min": 7.4,
          "max": 8.3
        },
        "125|13.6": {
          "min": 9.2,
          "max": 10.3
        },
        "125|11": {
          "min": 11.4,
          "max": 12.7
        },
        "125|9": {
          "min": 13.9,
          "max": 15.4
        },
        "125|7.4": {
          "min": 16.9,
          "max": 18.7
        },
        "125|6": {
          "min": 20.9,
          "max": 23.1
        },
        "140|41": {
          "min": 3.5,
          "max": 4
        },
        "140|33": {
          "min": 4.3,
          "max": 4.9
        },
        "140|26": {
          "min": 5.4,
          "max": 6.1
        },
        "140|21": {
          "min": 6.7,
          "max": 7.5
        },
        "140|17": {
          "min": 8.3,
          "max": 9.3
        },
        "140|13.6": {
          "min": 10.3,
          "max": 11.5
        },
        "140|11": {
          "min": 12.8,
          "max": 14.2
        },
        "140|9": {
          "min": 15.6,
          "max": 17.3
        },
        "140|7.4": {
          "min": 19,
          "max": 21
        },
        "140|6": {
          "min": 23.4,
          "max": 25.9
        },
        "160|41": {
          "min": 4,
          "max": 4.5
        },
        "160|33": {
          "min": 4.9,
          "max": 5.5
        },
        "160|26": {
          "min": 6.2,
          "max": 7
        },
        "160|21": {
          "min": 7.7,
          "max": 8.6
        },
        "160|17": {
          "min": 9.5,
          "max": 10.6
        },
        "160|13.6": {
          "min": 11.8,
          "max": 13.1
        },
        "160|11": {
          "min": 14.6,
          "max": 16.2
        },
        "160|9": {
          "min": 17.8,
          "max": 19.7
        },
        "160|7.4": {
          "min": 21.7,
          "max": 24
        },
        "160|6": {
          "min": 26.7,
          "max": 29.5
        },
        "180|41": {
          "min": 4.4,
          "max": 5
        },
        "180|33": {
          "min": 5.5,
          "max": 6.2
        },
        "180|26": {
          "min": 7,
          "max": 7.8
        },
        "180|21": {
          "min": 8.6,
          "max": 9.6
        },
        "180|17": {
          "min": 10.6,
          "max": 11.8
        },
        "180|13.6": {
          "min": 13.3,
          "max": 14.8
        },
        "180|11": {
          "min": 16.4,
          "max": 18.2
        },
        "180|9": {
          "min": 20,
          "max": 22.1
        },
        "180|7.4": {
          "min": 24.4,
          "max": 27
        },
        "180|6": {
          "min": 30,
          "max": 33.1
        },
        "200|41": {
          "min": 4.9,
          "max": 5.5
        },
        "200|33": {
          "min": 6.1,
          "max": 6.9
        },
        "200|26": {
          "min": 7.7,
          "max": 8.6
        },
        "200|21": {
          "min": 9.6,
          "max": 10.7
        },
        "200|17": {
          "min": 11.8,
          "max": 13.1
        },
        "200|13.6": {
          "min": 14.8,
          "max": 16.4
        },
        "200|11": {
          "min": 18.2,
          "max": 20.2
        },
        "200|9": {
          "min": 22.3,
          "max": 24.7
        },
        "200|7.4": {
          "min": 27.1,
          "max": 30
        },
        "200|6": {
          "min": 33.4,
          "max": 36.9
        },
        "225|41": {
          "min": 5.5,
          "max": 6.2
        },
        "225|33": {
          "min": 6.9,
          "max": 7.7
        },
        "225|26": {
          "min": 8.7,
          "max": 9.7
        },
        "225|21": {
          "min": 10.8,
          "max": 12
        },
        "225|17": {
          "min": 13.3,
          "max": 14.8
        },
        "225|13.6": {
          "min": 16.6,
          "max": 18.4
        },
        "225|11": {
          "min": 20.5,
          "max": 22.7
        },
        "225|9": {
          "min": 25,
          "max": 27.6
        },
        "225|7.4": {
          "min": 30.5,
          "max": 33.7
        },
        "225|6": {
          "min": 37.5,
          "max": 41.4
        },
        "250|41": {
          "min": 6.1,
          "max": 6.9
        },
        "250|33": {
          "min": 7.6,
          "max": 8.5
        },
        "250|26": {
          "min": 9.7,
          "max": 10.8
        },
        "250|21": {
          "min": 12,
          "max": 13.3
        },
        "250|17": {
          "min": 14.8,
          "max": 16.4
        },
        "250|13.6": {
          "min": 18.4,
          "max": 20.4
        },
        "250|11": {
          "min": 22.8,
          "max": 25.2
        },
        "250|9": {
          "min": 27.8,
          "max": 30.7
        },
        "250|7.4": {
          "min": 33.8,
          "max": 37.3
        },
        "250|6": {
          "min": 41.7,
          "max": 46
        },
        "280|41": {
          "min": 6.9,
          "max": 7.7
        },
        "280|33": {
          "min": 8.5,
          "max": 9.5
        },
        "280|26": {
          "min": 10.8,
          "max": 12
        },
        "280|21": {
          "min": 13.4,
          "max": 14.9
        },
        "280|17": {
          "min": 16.5,
          "max": 18.3
        },
        "280|13.6": {
          "min": 20.6,
          "max": 22.8
        },
        "280|11": {
          "min": 25.5,
          "max": 28.2
        },
        "280|9": {
          "min": 31.2,
          "max": 34.5
        },
        "280|7.4": {
          "min": 37.9,
          "max": 41.8
        },
        "280|6": {
          "min": 46.7,
          "max": 51.5
        },
        "315|41": {
          "min": 7.7,
          "max": 8.6
        },
        "315|33": {
          "min": 9.6,
          "max": 10.7
        },
        "315|26": {
          "min": 12.2,
          "max": 13.6
        },
        "315|21": {
          "min": 15,
          "max": 16.6
        },
        "315|17": {
          "min": 18.6,
          "max": 20.6
        },
        "315|13.6": {
          "min": 23.2,
          "max": 25.7
        },
        "315|11": {
          "min": 28.7,
          "max": 31.7
        },
        "315|9": {
          "min": 35,
          "max": 38.6
        },
        "315|7.4": {
          "min": 42.6,
          "max": 47
        },
        "315|6": {
          "min": 52.5,
          "max": 57.9
        },
        "355|41": {
          "min": 8.7,
          "max": 9.7
        },
        "355|33": {
          "min": 10.8,
          "max": 12
        },
        "355|26": {
          "min": 13.7,
          "max": 15.2
        },
        "355|21": {
          "min": 17,
          "max": 18.8
        },
        "355|17": {
          "min": 20.9,
          "max": 23.1
        },
        "355|13.6": {
          "min": 26.2,
          "max": 29
        },
        "355|11": {
          "min": 32.3,
          "max": 35.7
        },
        "355|9": {
          "min": 39.5,
          "max": 43.6
        },
        "355|7.4": {
          "min": 48,
          "max": 52.9
        },
        "355|6": {
          "min": 59.2,
          "max": 65.3
        },
        "400|41": {
          "min": 9.8,
          "max": 10.9
        },
        "400|33": {
          "min": 12.2,
          "max": 13.6
        },
        "400|26": {
          "min": 15.4,
          "max": 17.1
        },
        "400|21": {
          "min": 19.1,
          "max": 21.2
        },
        "400|17": {
          "min": 23.6,
          "max": 26.1
        },
        "400|13.6": {
          "min": 29.5,
          "max": 32.6
        },
        "400|11": {
          "min": 36.4,
          "max": 40.2
        },
        "400|9": {
          "min": 44.5,
          "max": 49.1
        },
        "400|7.4": {
          "min": 54.1,
          "max": 59.7
        },
        "400|6": {
          "min": 66.7,
          "max": 73.5
        },
        "450|41": {
          "min": 11,
          "max": 12.2
        },
        "450|33": {
          "min": 13.7,
          "max": 15.2
        },
        "450|26": {
          "min": 17.4,
          "max": 19.3
        },
        "450|21": {
          "min": 21.5,
          "max": 23.8
        },
        "450|17": {
          "min": 26.5,
          "max": 29.3
        },
        "450|13.6": {
          "min": 33.1,
          "max": 36.6
        },
        "450|11": {
          "min": 41,
          "max": 45.2
        },
        "450|9": {
          "min": 50,
          "max": 55.1
        },
        "450|7.4": {
          "min": 60.9,
          "max": 67.1
        },
        "450|6": {
          "min": 75,
          "max": 82.6
        },
        "500|41": {
          "min": 12.2,
          "max": 13.6
        },
        "500|33": {
          "min": 15.2,
          "max": 16.9
        },
        "500|26": {
          "min": 19.3,
          "max": 21.4
        },
        "500|21": {
          "min": 23.9,
          "max": 26.4
        },
        "500|17": {
          "min": 29.5,
          "max": 32.6
        },
        "500|13.6": {
          "min": 36.8,
          "max": 40.6
        },
        "500|11": {
          "min": 45.5,
          "max": 50.2
        },
        "500|9": {
          "min": 55.6,
          "max": 61.3
        },
        "500|7.4": {
          "min": 67.6,
          "max": 74.5
        },
        "500|6": {
          "min": 83.4,
          "max": 91.9
        },
        "560|41": {
          "min": 13.7,
          "max": 15.2
        },
        "560|33": {
          "min": 17,
          "max": 18.8
        },
        "560|26": {
          "min": 21.6,
          "max": 23.9
        },
        "560|21": {
          "min": 26.7,
          "max": 29.5
        },
        "560|17": {
          "min": 33,
          "max": 36.4
        },
        "560|13.6": {
          "min": 41.2,
          "max": 45.5
        },
        "560|11": {
          "min": 51,
          "max": 56.2
        },
        "560|9": {
          "min": 62.3,
          "max": 68.7
        },
        "560|7.4": {
          "min": 75.7,
          "max": 83.4
        },
        "560|6": {
          "min": 93.4,
          "max": 102.9
        },
        "630|41": {
          "min": 15.4,
          "max": 17.1
        },
        "630|33": {
          "min": 19.1,
          "max": 21.2
        },
        "630|26": {
          "min": 24.3,
          "max": 26.9
        },
        "630|21": {
          "min": 30,
          "max": 33.1
        },
        "630|17": {
          "min": 37.1,
          "max": 41
        },
        "630|13.6": {
          "min": 46.4,
          "max": 51.2
        },
        "630|11": {
          "min": 57.3,
          "max": 63.2
        },
        "630|9": {
          "min": 70,
          "max": 77.1
        },
        "630|7.4": {
          "min": 85.2,
          "max": 93.9
        },
        "630|6": {
          "min": 105,
          "max": 115.6
        },
        "710|41": {
          "min": 17.4,
          "max": 19.3
        },
        "710|33": {
          "min": 21.6,
          "max": 23.9
        },
        "710|26": {
          "min": 27.4,
          "max": 30.3
        },
        "710|21": {
          "min": 33.9,
          "max": 37.4
        },
        "710|17": {
          "min": 41.8,
          "max": 46.1
        },
        "710|13.6": {
          "min": 52.3,
          "max": 57.7
        },
        "710|11": {
          "min": 64.6,
          "max": 71.2
        },
        "710|9": {
          "min": 78.9,
          "max": 86.9
        },
        "710|7.4": {
          "min": 96,
          "max": 105.7
        },
        "710|6": {
          "min": 118.4,
          "max": 130.4
        },
        "800|41": {
          "min": 19.6,
          "max": 21.7
        },
        "800|33": {
          "min": 24.3,
          "max": 26.9
        },
        "800|26": {
          "min": 30.8,
          "max": 34
        },
        "800|21": {
          "min": 38.1,
          "max": 42.1
        },
        "800|17": {
          "min": 47.1,
          "max": 52
        },
        "800|13.6": {
          "min": 58.9,
          "max": 64.9
        },
        "800|11": {
          "min": 72.8,
          "max": 80.2
        },
        "800|9": {
          "min": 88.9,
          "max": 97.9
        },
        "800|7.4": {
          "min": 108.2,
          "max": 119.2
        },
        "800|6": {
          "value": "—"
        },
        "900|41": {
          "min": 22,
          "max": 24.3
        },
        "900|33": {
          "min": 27.3,
          "max": 30.2
        },
        "900|26": {
          "min": 34.7,
          "max": 38.3
        },
        "900|21": {
          "min": 42.9,
          "max": 47.3
        },
        "900|17": {
          "min": 53,
          "max": 58.4
        },
        "900|13.6": {
          "min": 66.2,
          "max": 73
        },
        "900|11": {
          "min": 81.9,
          "max": 90.2
        },
        "900|9": {
          "min": 100,
          "max": 110.1
        },
        "900|7.4": {
          "min": 121.7,
          "max": 134
        },
        "900|6": {
          "value": "—"
        },
        "1000|41": {
          "min": 24.4,
          "max": 27
        },
        "1000|33": {
          "min": 30.4,
          "max": 33.6
        },
        "1000|26": {
          "min": 38.5,
          "max": 42.5
        },
        "1000|21": {
          "min": 47.7,
          "max": 52.6
        },
        "1000|17": {
          "min": 58.9,
          "max": 64.9
        },
        "1000|13.6": {
          "min": 73.6,
          "max": 81.1
        },
        "1000|11": {
          "min": 91,
          "max": 100.2
        },
        "1000|9": {
          "min": 111.2,
          "max": 122.5
        },
        "1000|7.4": {
          "value": "—"
        },
        "1000|6": {
          "value": "—"
        },
        "1200|41": {
          "min": 29.3,
          "max": 32.4
        },
        "1200|33": {
          "min": 36.4,
          "max": 40.2
        },
        "1200|26": {
          "min": 46.2,
          "max": 51
        },
        "1200|21": {
          "min": 57.2,
          "max": 63.1
        },
        "1200|17": {
          "min": 70.6,
          "max": 77.8
        },
        "1200|13.6": {
          "min": 88.3,
          "max": 97.3
        },
        "1200|11": {
          "min": 109.1,
          "max": 120.2
        },
        "1200|9": {
          "value": "—"
        },
        "1200|7.4": {
          "value": "—"
        },
        "1200|6": {
          "value": "—"
        },
        "1400|41": {
          "min": 34.2,
          "max": 37.8
        },
        "1400|33": {
          "min": 42.5,
          "max": 46.9
        },
        "1400|26": {
          "min": 53.9,
          "max": 59.4
        },
        "1400|21": {
          "min": 66.7,
          "max": 73.5
        },
        "1400|17": {
          "min": 82.4,
          "max": 90.8
        },
        "1400|13.6": {
          "min": 103,
          "max": 113.4
        },
        "1400|11": {
          "min": 127.3,
          "max": 140.2
        },
        "1400|9": {
          "value": "—"
        },
        "1400|7.4": {
          "value": "—"
        },
        "1400|6": {
          "value": "—"
        },
        "1600|41": {
          "min": 39.1,
          "max": 43.2
        },
        "1600|33": {
          "min": 48.5,
          "max": 53.5
        },
        "1600|26": {
          "min": 61.6,
          "max": 67.9
        },
        "1600|21": {
          "min": 76.2,
          "max": 84
        },
        "1600|17": {
          "min": 94.2,
          "max": 103.8
        },
        "1600|13.6": {
          "min": 117.7,
          "max": 129.6
        },
        "1600|11": {
          "value": "—"
        },
        "1600|9": {
          "value": "—"
        },
        "1600|7.4": {
          "value": "—"
        },
        "1600|6": {
          "value": "—"
        },
        "1800|41": {
          "min": 44,
          "max": 48.5
        },
        "1800|33": {
          "min": 54.6,
          "max": 60.2
        },
        "1800|26": {
          "min": 69.3,
          "max": 76.4
        },
        "1800|21": {
          "min": 85.8,
          "max": 94.5
        },
        "1800|17": {
          "min": 105.9,
          "max": 116.6
        },
        "1800|13.6": {
          "value": "—"
        },
        "1800|11": {
          "value": "—"
        },
        "1800|9": {
          "value": "—"
        },
        "1800|7.4": {
          "value": "—"
        },
        "1800|6": {
          "value": "—"
        },
        "2000|41": {
          "min": 48.8,
          "max": 53.8
        },
        "2000|33": {
          "min": 60.7,
          "max": 66.9
        },
        "2000|26": {
          "min": 77,
          "max": 84.8
        },
        "2000|21": {
          "min": 95.3,
          "max": 105
        },
        "2000|17": {
          "min": 117.7,
          "max": 129.6
        },
        "2000|13.6": {
          "value": "—"
        },
        "2000|11": {
          "value": "—"
        },
        "2000|9": {
          "value": "—"
        },
        "2000|7.4": {
          "value": "—"
        },
        "2000|6": {
          "value": "—"
        }
      }
    },
    {
      "clauseRef": "Cl 8.1.1",
      "section": "Hydraulic",
      "parameterName": "Internal pressure creep rupture test of pipe at 27°C for 100 h",
      "limitType": "qualitative",
      "acceptanceOrType": "type",
      "variesBy": [
        "grade"
      ],
      "sourceTable": "Table 5",
      "testMethod": "Annex E",
      "valueTable": {
        "PE 63": {
          "expected": "No localized swelling, leakage or weeping and no bursting at induced hoop stress 6.9 MPa (27°C, 100 h)"
        },
        "PE 80": {
          "expected": "No localized swelling, leakage or weeping and no bursting at induced hoop stress 8.6 MPa (27°C, 100 h)"
        },
        "PE 100": {
          "expected": "No localized swelling, leakage or weeping and no bursting at induced hoop stress 10.7 MPa (27°C, 100 h)"
        }
      }
    },
    {
      "clauseRef": "Cl 8.1.1",
      "section": "Hydraulic",
      "parameterName": "Internal pressure creep rupture test of pipe at 80°C for 48 h",
      "limitType": "qualitative",
      "acceptanceOrType": "acceptance",
      "variesBy": [
        "grade"
      ],
      "sourceTable": "Table 5",
      "testMethod": "Annex E",
      "valueTable": {
        "PE 63": {
          "expected": "No localized swelling, leakage or weeping and no bursting at induced hoop stress 3.8 MPa (80°C, 48 h)"
        },
        "PE 80": {
          "expected": "No localized swelling, leakage or weeping and no bursting at induced hoop stress 4.9 MPa (80°C, 48 h)"
        },
        "PE 100": {
          "expected": "No localized swelling, leakage or weeping and no bursting at induced hoop stress 5.7 MPa (80°C, 48 h)"
        }
      }
    },
    {
      "clauseRef": "Cl 8.1.1",
      "section": "Hydraulic",
      "parameterName": "Internal pressure creep rupture test of pipe at 80°C for 165 h",
      "limitType": "qualitative",
      "acceptanceOrType": "type",
      "variesBy": [
        "grade"
      ],
      "sourceTable": "Table 5",
      "testMethod": "Annex E",
      "valueTable": {
        "PE 63": {
          "expected": "No localized swelling, leakage or weeping and no bursting at induced hoop stress 3.5 MPa (80°C, 165 h)"
        },
        "PE 80": {
          "expected": "No localized swelling, leakage or weeping and no bursting at induced hoop stress 4.5 MPa (80°C, 165 h)"
        },
        "PE 100": {
          "expected": "No localized swelling, leakage or weeping and no bursting at induced hoop stress 5.4 MPa (80°C, 165 h)"
        }
      }
    },
    {
      "clauseRef": "Cl 8.1.1",
      "section": "Hydraulic",
      "parameterName": "Internal pressure creep rupture test of pipe at 80°C for 1000 h",
      "limitType": "qualitative",
      "acceptanceOrType": "type",
      "variesBy": [
        "grade"
      ],
      "sourceTable": "Table 5",
      "testMethod": "Annex E",
      "valueTable": {
        "PE 63": {
          "expected": "No localized swelling, leakage or weeping and no bursting at induced hoop stress 3.2 MPa (80°C, 1000 h)"
        },
        "PE 80": {
          "expected": "No localized swelling, leakage or weeping and no bursting at induced hoop stress 4 MPa (80°C, 1000 h)"
        },
        "PE 100": {
          "expected": "No localized swelling, leakage or weeping and no bursting at induced hoop stress 5 MPa (80°C, 1000 h)"
        }
      }
    },
    {
      "clauseRef": "Cl 8.1.2",
      "section": "Hydraulic",
      "parameterName": "Internal pressure creep rupture test of pipe joints (butt/electro fusion) at 80°C for 48 h",
      "limitType": "qualitative",
      "acceptanceOrType": "acceptance",
      "variesBy": [
        "grade"
      ],
      "sourceTable": "Table 5",
      "testMethod": "Annex E",
      "valueTable": {
        "PE 63": {
          "expected": "No localized swelling, leakage or weeping and no bursting at induced hoop stress 3.8 MPa (joint, 80°C, 48 h)"
        },
        "PE 80": {
          "expected": "No localized swelling, leakage or weeping and no bursting at induced hoop stress 4.9 MPa (joint, 80°C, 48 h)"
        },
        "PE 100": {
          "expected": "No localized swelling, leakage or weeping and no bursting at induced hoop stress 5.7 MPa (joint, 80°C, 48 h)"
        }
      }
    },
    {
      "clauseRef": "Cl 8.2",
      "section": "Physical",
      "parameterName": "Longitudinal reversion, Max",
      "unit": "%",
      "limitType": "max",
      "acceptanceOrType": "acceptance",
      "variesBy": [],
      "testMethod": "Annex F",
      "max": 3
    },
    {
      "clauseRef": "Cl 8.3",
      "section": "Physical",
      "parameterName": "Carbon black content",
      "unit": "%",
      "limitType": "range",
      "acceptanceOrType": "acceptance",
      "variesBy": [],
      "testMethod": "IS 2530",
      "min": 2,
      "max": 3
    },
    {
      "clauseRef": "Cl 8.3",
      "section": "Physical",
      "parameterName": "Carbon black dispersion",
      "limitType": "qualitative",
      "acceptanceOrType": "acceptance",
      "variesBy": [],
      "testMethod": "IS 2530",
      "expected": "Satisfactory dispersion of carbon black"
    },
    {
      "clauseRef": "Cl 8.4",
      "section": "Physical",
      "parameterName": "Melt flow rate of pipe — deviation from resin MFR, Max",
      "unit": "%",
      "limitType": "max",
      "acceptanceOrType": "acceptance",
      "variesBy": [],
      "testMethod": "IS 2530",
      "max": 30
    },
    {
      "clauseRef": "Cl 8.5",
      "section": "Physical",
      "parameterName": "Oxidation induction time of pipe, Min",
      "unit": "min",
      "limitType": "min",
      "acceptanceOrType": "acceptance",
      "variesBy": [],
      "testMethod": "Annex B",
      "min": 20
    },
    {
      "clauseRef": "Cl 8.6",
      "section": "Physical",
      "parameterName": "Overall migration of constituents",
      "limitType": "text",
      "acceptanceOrType": "type",
      "variesBy": [],
      "testMethod": "IS 9845",
      "specText": "Within the limits stipulated in IS 10146"
    },
    {
      "clauseRef": "Cl 8.7",
      "section": "Physical",
      "parameterName": "Base density of pipe",
      "unit": "kg/m3",
      "limitType": "range",
      "acceptanceOrType": "acceptance",
      "variesBy": [],
      "testMethod": "IS 7328",
      "min": 930,
      "max": 960
    },
    {
      "clauseRef": "Cl 8.8",
      "section": "Mechanical",
      "parameterName": "Tensile strength for butt-fusion (failure mode)",
      "limitType": "qualitative",
      "acceptanceOrType": "type",
      "variesBy": [],
      "testMethod": "Annex G",
      "expected": "Ductile failure (brittle failure is a failure)"
    },
    {
      "clauseRef": "Cl 8.9",
      "section": "Mechanical",
      "parameterName": "Elongation at break, Min",
      "unit": "%",
      "limitType": "min",
      "acceptanceOrType": "acceptance",
      "variesBy": [],
      "sourceTable": "Table 6",
      "testMethod": "Annex H",
      "min": 350
    },
    {
      "clauseRef": "Cl 8.10",
      "section": "Mechanical",
      "parameterName": "Slow crack growth rate (notched pipe, 80±1°C, 500 h)",
      "limitType": "qualitative",
      "acceptanceOrType": "type",
      "variesBy": [
        "grade"
      ],
      "testMethod": "Annex E / Annex J",
      "valueTable": {
        "PE 63": {
          "expected": "No swelling, leakage, weeping or bursting at internal test pressure 0.64 MPa, 80±1°C, 500 h"
        },
        "PE 80": {
          "expected": "No swelling, leakage, weeping or bursting at internal test pressure 0.8 MPa, 80±1°C, 500 h"
        },
        "PE 100": {
          "expected": "No swelling, leakage, weeping or bursting at internal test pressure 0.92 MPa, 80±1°C, 500 h"
        }
      }
    }
  ]
}
