Repository: mechsrol-hue/sample-speaks

File: scratch/IS_1180_Part_1_2014_transcript.txt
IS 1180 (Part 1) : 2014
[Amalgamating IS 1180 (Part 2) : 1989]
Indian Standard
OUTDOOR TYPE OIL IMMERSED DISTRIBUTION TRANSFORMERS UPTO AND INCLUDING
2 500 kVA, 33 kV — SPECIFICATION
PART 1 MINERAL OIL IMMERSED
( Fourth Revision )
ICS 29.180

===================================================================
1 SCOPE
This standard specifies the requirements and tests including standard loss levels of mineral oil-immersed,
natural air-cooled, outdoor type, double-wound distribution transformers for use in power distribution systems
with nominal system voltages up to and including 33 kV and of following types and ratings:
 a) Three phase ratings up to and including 200 kVA both non-sealed type and sealed type.
 b) Three phase ratings higher than 200 kVA, up to and including 2 500 kVA both non-sealed type and sealed type.
 c) Single phase ratings up to and including 25 kVA sealed type.

2 REFERENCES
The standards listed in Annex A constitute provisions of this standard.

3 TERMINOLOGY
3.1 Distribution Transformer — provides the final voltage transformation in the electric power distribution system.
3.2 Non-Sealed Type Transformer — has a conservator and a breather.
3.3 Sealed Type Transformer — non-breathing, so sealed there is no significant interchange with atmosphere.

4 SERVICE CONDITIONS
The provisions of IS 2026 (Part 1) shall apply.

5 GENERAL
Technical parameters including standard loss levels of three categories of distribution transformers are given
in 6, 7 and 8. Other requirements as described in 9 to 22 are applicable for all types and ratings.

===================================================================
6 TECHNICAL PARAMETERS OF THREE PHASE DISTRIBUTION TRANSFORMERS UP TO AND INCLUDING 200 kVA
(NON-SEALED AND SEALED TYPE)

6.1 Ratings — as per Table 1.

Table 1 Standard Ratings (Clause 6.1)
Sl No. | Nominal System Voltage | Standard Ratings (kVA)
i)  | Up to and including 11 kV        | *6.3, *10, 16, *20, 25, *40, 63, 100, 160 and 200
ii) | Above 11 kV up to and incl 22 kV | 63, 100, 160 and 200
iii)| Above 22 kV up to and incl 33 kV | 100, 160 and 200
NOTE — *ratings are non-preferred.

6.2 Rated Frequency — 50 Hz.

6.3 Nominal System Voltage:
High Voltage (HV) — 3.3, 6.6, 11, 22 and 33 kV
Low Voltage (LV) — 415V

6.4 Basic Insulation Level (BIL) — as given in Table 2.

Table 2 Rated Basic Insulation Level (Clause 6.4)
Sl No. | Nominal System Voltage (kV) | Rated BIL (kVp)
i)   | 3.3 | 40
ii)  | 6.6 | 60
iii) | 11  | 75
iv)  | 22  | 125
v)   | 33  | 170

6.5 No-Load Voltage Ratios:
3 300/433-250, 6 600/433-250, 11 000/433-250, 22 000/433-250 and 33 000/433-250 V
NOTE — Secondary voltage may be selected as 415-240 V, subject to agreement.

6.6 Winding Connections and Phase Displacement — Primary delta, secondary star (Dyn 11), +30° phase displacement.

6.7 Tapping Range and Tapping Methods
6.7.1 No taps normally required up to 100 kVA rating unless specified.
6.7.2 Standard tapping range when taps provided above 100 kVA:
  Winding tapped: HV; Number of tap positions: 4; Voltage variation: +2.5 percent to –5 percent of HV in steps of 2.5 percent.
6.7.3 Off circuit tap-changing arrangement by links or externally-operated switch with mechanical locking device.

6.8 Losses and Impedance Values
6.8.1 Losses — Multiple Rating with Regard to Energy Efficiency
6.8.1.1 For transformers of HV voltage up to 11 kV, total losses (no-load + load losses at 75°C) at 50 percent
of rated load and total losses at 100 percent of rated load shall not exceed maximum total loss values given in Table 3.
6.8.1.2 For voltage class above 11 kV and up to 22 kV, permissible total loss values shall not exceed by 5 percent
of the maximum total loss values in Table 3.
6.8.1.3 For voltage class above 22 kV and up to 33 kV, permissible total loss values shall not exceed by 7½ percent
of the maximum total loss values in Table 3.
6.8.2 Impedance — recommended impedance at 75°C for different ratings is as per Table 3.

Table 3 Maximum Total Losses Upto 11kV Class Transformers
(Clauses 6.8.1.1, 6.8.1.2, 6.8.1.3 and 6.8.2)
Columns: Sl No. | Rating (kVA) | Impedance (Percent) | EE Level 1: 50% Load | EE Level 1: 100% Load | EE Level 2: 50% Load | EE Level 2: 100% Load | EE Level 3: 50% Load | EE Level 3: 100% Load
i)   | 16  | 4.5 | 150 | 480  | 135 | 440  | 120 | 400
ii)  | 25  | 4.5 | 210 | 695  | 190 | 635  | 175 | 595
iii) | 63  | 4.5 | 380 | 1 250| 340 | 1 140| 300 | 1 050
iv)  | 100 | 4.5 | 520 | 1 800| 475 | 1 650| 435 | 1 500
v)   | 160 | 4.5 | 770 | 2 200| 670 | 1 950| 570 | 1 700
vi)  | 200 | 4.5 | 890 | 2 700| 780 | 2 300| 670 | 2 100
NOTE — For non-preferred ratings of Table 1, maximum losses are subject to agreement between user and supplier.

6.9 Permissible Flux Density and Over Fluxing
6.9.1 Maximum flux density with +12.5 percent combined voltage and frequency variation shall not exceed 1.9 Tesla.
6.9.2 No-load current up to 200 kVA shall not exceed 3 percent of full load current. Increase of 12.5 percent of
rated voltage shall not increase the no load current by 6 percent maximum of full load current.

6.10 Limits of Temperature-rise
6.10.1 Type of cooling shall be ONAN as per IS 2026 (Part 2).
6.10.2 Permissible temperature-rise shall not exceed 40°C (by resistance method) for winding and 35°C (by
thermometer) for top oil when tested per IS 2026 (Part 2).

===================================================================
7 TECHNICAL PARAMETERS OF THREE PHASE DISTRIBUTION TRANSFORMERS HIGHER THAN 200 kVA UP TO AND
INCLUDING 2 500 kVA (NON-SEALED AND SEALED TYPE)

7.1 Ratings — as per Table 4.

Table 4 Standard Ratings (Clause 7.1)
Sl No. | Nominal System Voltage | Standard Ratings (kVA)
i)   | Up to and including 11 kV         | 250, 315, 400, 500, 630, 1 000, 1 250, 1 600, 2 000 and 2 500
ii)  | Above 11 kV up to and incl 22 kV  | 250, 315, 400, 500, 630, 1 000, 1 250, 1 600, 2 000 and 2 500
iii) | Above 22 kV up to and incl 33 kV  | 250, 315, 400, 500, 630, 1 000, 1 250, 1 600, 2 000 and 2 500

7.2 Rated Frequency — 50 Hz.

7.3 Nominal System Voltage: HV — 3.3, 6.6, 11, 22 and 33 kV; LV — 415V

7.4 Rated Basic Insulation Level (BIL) — as given in Table 5.

Table 5 Rated Basic Insulation Level (Clause 7.4)
Sl No. | Nominal System Voltage (kV) | Rated Basic Insulation Level (kVp)
i)   | 3.3 | 40
ii)  | 6.6 | 60
iii) | 11  | 75
iv)  | 22  | 125
v)   | 33  | 170

7.5 No-Load Voltage Ratios:
3 300/433-250, 6 600/433-250, 11 000/433-250, 22 000/433-250 and 33 000/433-250 V

7.6 Winding Connections and Phase Displacement — Primary delta, secondary star (Dyn 11), +30°. Alternatively Dyn1.

7.7 Tapping Ranges and Tapping Methods
7.7.1 Standard tapping ranges when taps provided:
  Winding tapped: HV; Number of tap positions: 7; Voltage variations: +5 percent to –10 percent in steps of 2.5 percent for variation of HV.
7.7.2 Off circuit tap-changing arrangement by links or externally-operated switch.
7.7.3 For ratings greater than 500 kVA, on load tap changers may be provided for variation of HV voltage from
+5 percent to –15 percent in steps of 2.5 percent.

7.8 Losses and Impedance Values
7.8.1 Losses — Multiple Rating with Regard to Energy Efficiency
7.8.1.1 For transformers of HV voltage up to 11 kV, total losses (no-load + load losses at 75°C) at 50 percent
and 100 percent of rated load shall not exceed maximum total loss values given in Table 6.
7.8.1.2 For voltage class above 11 kV and up to 22 kV, permissible total loss values shall not exceed by 5 percent
of the maximum total loss values in Table 6.
7.8.1.3 For voltage class above 22 kV and up to 33kV, permissible total loss values shall not exceed by 7½ percent
of the maximum total loss values in Table 6.
7.8.2 Impedance — recommended percent impedance at 75°C shall be as per Table 6.

Table 6 Maximum Total Losses Up to 11 kV Class Transformer (Clause 7.8.1.1)
Columns: Sl No. | Rating (kVA) | Impedance (Percent) | EE Level 1: 50% Load | EE Level 1: 100% Load | EE Level 2: 50% Load | EE Level 2: 100% Load | EE Level 3: 50% Load | EE Level 3: 100% Load
i)    | 250   | 4.50 | 1 050 | 3 150  | 980   | 2 930  | 920   | 2 700
ii)   | 315   | 4.50 | 1 100 | 3 275  | 1 025 | 3 100  | 955   | 2 750
iii)  | 400   | 4.50 | 1 300 | 3 875  | 1 225 | 3 450  | 1 150 | 3 330
iv)   | 500   | 4.50 | 1 600 | 4 750  | 1 510 | 4 300  | 1 430 | 4 100
v)    | 630   | 4.50 | 2 000 | 5 855  | 1 860 | 5 300  | 1 745 | 4 850
vi)   | 1 000 | 5.00 | 3 000 | 9 000  | 2 790 | 7 700  | 2 620 | 7 000
vii)  | 1 250 | 5.00 | 3 600 | 10 750 | 3 300 | 9 200  | 3 220 | 8 400
viii) | 1 600 | 6.25 | 4 500 | 13 500 | 4 200 | 11 800 | 3 970 | 11 300
ix)   | 2 000 | 6.25 | 5 400 | 17 000 | 5 050 | 15 000 | 4 790 | 14 100
x)    | 2 500 | 6.25 | 6 500 | 20 000 | 6 150 | 18 500 | 5 900 | 17 500

7.9 Permissible Flux Density and Overfluxing
7.9.1 Maximum flux density with +12.5 percent combined variation shall not exceed 1.9 Tesla.
7.9.2 No load current shall not exceed 2 percent of full load current. Increase of 12.5 percent of rated voltage
shall not increase the no-load current by 5 percent of full load current.

7.10 Limits of Temperature-rise
7.10.1 Type of cooling shall be ONAN as per IS 2026 (Part 2).
7.10.2 Permissible temperature-rise shall not exceed 45°C (by resistance method) for winding and 40°C (by
thermometer) for top oil per IS 2026 (Part 2).

===================================================================
8 TECHNICAL PARAMETERS OF SINGLE PHASE DISTRIBUTION TRANSFORMERS UP TO AND INCLUDING 25 kVA (SEALED TYPE)

8.1 Ratings — as per Table 7.

Table 7 Standard Ratings (Clause 8.1)
Nominal System Voltage | Standard Ratings (kVA)
11 kV | 5, 10, 16 & 25
22 kV | 10, 16 & 25
33 kV | 16 & 25

8.2 Rated Frequency — 50 Hz.

8.3 Nominal System Voltage: HV — 11, 22 and 33 kV; LV — 415V (240 V, 1 Phase)

8.4 Rated Basic Insulation Level (BIL) — as given in Table 8.

Table 8 Rated Basic Insulation Level (Clause 8.4)
Nominal System Voltage (kV) | Rated BIL (kVp)
11 | 75
22 | 125
33 | 170

8.5 No-Load Voltage Ratio:
11 000/√3 / 250 V, 11 000/250 V; 22 000/√3 / 250 V, 22 000/250 V; 33 000/√3 / 250 V, 33 000/250 V

8.6 Number of Phases and Polarity — Number of phases: one (Single Phase). Polarity: Additive or Subtractive.

8.7 Tap Changing Arrangement — Taps are not required.

8.8 Losses and Impedance Values
8.8.1 Losses — Multiple Rating with Regard to Energy Efficiency
8.8.1.1 For transformer of HV voltage 11 kV, total losses (no load + load losses at 75°C) at 50 percent and 100
percent of rated load shall not exceed maximum total loss values given in Table 9.
8.8.1.2 For voltage class above 11 kV and up to 22 kV, permissible total loss values shall not exceed by 7½ percent
of the maximum total loss values given in Table 9.
8.8.1.3 For voltage class above 22 kV and up to 33 kV, permissible total loss values shall not exceed by 10 percent
of the maximum total loss values given in Table 9.
8.8.2 Impedance — recommended percent impedance at 75°C shall be as per Table 9.

Table 9 Maximum Total Losses of Single Phase Transformers Upto 11 kV (Clauses 8.8.1.1, 8.8.1.2 and 8.8.1.3)
Columns: Sl No. | Rating (kVA) | Impedance (Percent) | EE Level 1: 50% Load | EE Level 1: 100% Load | EE Level 2: 50% Load | EE Level 2: 100% Load | EE Level 3: 50% Load | EE Level 3: 100% Load
i)   | 5  | 2.5  | 40  | 115 | 35  | 95  | 30 | 75
ii)  | 10 | 4.00 | 70  | 190 | 60  | 170 | 55 | 150
iii) | 16 | 4.00 | 95  | 265 | 82  | 224 | 63 | 190
iv)  | 25 | 4.00 | 125 | 340 | 110 | 300 | 95 | 260

8.9 Permissible Flux Density and Overfluxing
8.9.1 Maximum flux density with +12.5 percent combined variation shall not exceed 1.9 Tesla.
8.9.2 No load current shall not exceed 3 percent of full load current. Increase of 12.5 percent of rated voltage
shall not increase the no-load current by 6 percent maximum of full load current.

8.10 Limits of Temperature-rise
8.10.1 Type of cooling shall be ONAN as per IS 2026 (Part 2).
8.10.2 Permissible temperature-rise shall not exceed 40°C (by resistance method) for winding and 35°C (by
thermometer) for top oil per IS 2026 (Part 2).

===================================================================
9 STANDARD MATERIALS
9.1 Major material used shall conform to the following IS:
 a) Cold rolled grain oriented electrical steel – IS 3024
 b) Amorphous core material – (IS under preparation)
 c) Copper/Aluminum conductor – IS 191, IS 1897, IS 7404, IS 12444, IS 13730/IS 6162 series
 d) Kraft paper – IS 9335 series
 e) Press board – IS 1576
 f) Mineral oil – IS 335

10 TERMINAL ARRANGEMENT
10.1 For Three Phase Transformers — HV bushings (3 Nos.) conform to IS 2099; LV bushings (4 Nos.) conform to IS 7421.
10.1.5 Dimensions of bushings by voltage class:
  Up to 1.0 kV bushings — Porcelain IS 3347 (Part 1/Sec 1); Metal IS 3347 (Part 1/Sec 2)
  3.6 kV bushings — Porcelain IS 3347 (Part 2/Sec 1); Metal IS 3347 (Part 2/Sec 2)
  12 kV bushings — Porcelain IS 3347 (Part 3/Sec 1); Metal IS 3347 (Part 3/Sec 2)
  24 kV bushings — Porcelain IS 3347 (Part 4/Sec 1); Metal IS 3347 (Part 4/Sec 2)
  36 kV bushings — Porcelain IS 3347 (Part 5/Sec 1); Metal IS 3347 (Part 5/Sec 2)
10.2 For Single Phase Transformers.
10.3 Marking and Relative Positions of Terminals per IS 2026 (Part 1).

11 MINIMUM CLEARANCES IN AIR — as per Table 10.

Table 10 External (Air) Clearances Between Bushings Mounted on Transformers (Clause 11)
Nominal System Voltage | Phase-to-Phase Clearance (mm) | Phase-to-Earth Clearance (mm)
Up to 1.1 kV | 75  | 40
11 kV        | 255 | 140
22 kV        | 330 | 230
33 kV        | 350 | 320

11.1 For transformers with air filled cable-end box/connection chamber — as per Table 11.

Table 11 Air Clearances in Cable Box (Clause 11.1)
Nominal System Voltage | Phase-to-Phase Clearance (mm) | Phase-to-Earth Clearance (mm)
Up to 1.1 kV | 25  | 20
11 kV        | 130 | 80
22 kV        | 240 | 140
33 kV        | 350 | 220

12 CONNECTORS (APPLICABLE FOR BARE BUSHING TERMINATIONS ONLY) — bimetallic connectors on HV and LV side.

13 MARKING
13.1 Rating Plate — anodized aluminium/stainless steel; info per Fig. 1 (3-phase) and Fig. 2 (single phase).
13.2 Terminal Marking Plate per Fig. 3 to Fig. 5.
13.4 May be marked with Standard Mark.

14 MOUNTING ARRANGEMENT
14.1 Under-base of 3-phase up to 200 kVA: two 75 mm × 40 mm channels 460 mm long.
14.4 Single phase pole mounted; two mounting lugs, two bolts of 20 mm diameter; lugs of steel min 5 mm thickness.

15 TRANSFORMER TANK
15.2 Pressure and Vacuum Requirements
15.2.1 Up to 200 kVA: plain tank withstand pressure of 80 kPa and vacuum of 250 mm of mercury.
   Above 200 kVA: plain tank withstand pressure of 80 kPa and vacuum of 500 mm of mercury.
   Single phase up to 25 kVA: round tank withstand pressure of 100 kPa and vacuum of 760 mm of mercury.
15.2.2 3-phase up to 2 500 kVA corrugated tanks designed for pressure of 15 kPa at top of tank with no leakage.
15.2.3 3-phase sealed type welded cover: withstand pressure of 80 kPa without any deformation.
15.2.4 Single phase sealed type: pressure inside tank shall not exceed 0.4 kg/cm2 positive or negative.
15.3 Bolts/nuts/washers exposed to atmosphere: Size 12 mm or below — stainless steel; Above 12 mm — steel galvanized.
15.4 Gaskets conform to Type III per IS 11149 / Type C per IS 4253 (Part 2).
15.5 Paint — per Table 12.

Table 12 Paint Scheme for Distribution Transformers (Clause 15.5)
Sl No. | Paint Type | Area to be Painted | No. of Coats | Total Dry Film Thickness, Min (microns)
i)  | Thermo setting powder paint      | Inside  | 01 | 30
    |                                  | Outside | 01 | 60
ii) | Liquid paint                     |         |    |
    |  a) Epoxy (primer)               | Outside | 01 | 30
    |  b) Polyurethane (finish coat)   | Outside | 02 | 25 each
    |  c) Hot oil resistant paint/varnish | Inside | 01 | 35 / 10

16 CONSERVATOR FOR NON-SEALED TYPE TRANSFORMERS
16.1 Ratings 63 kVA and above with plain tank: conservator mandatory. Corrugated/sealed: not required.
16.3 Inside diameter of connecting pipe 25 to 50 mm.

17 ABILITY OF TRANSFORMERS TO WITHSTAND EXTERNAL SHORT CIRCUIT
Performance under external short-circuit shall be in accordance with IS 2026 (Part 5).

18 EFFICIENCY AND REGULATION — based on rated kVA and unity power factor, per Annex B and Annex C.

19 TOLERANCES — tolerance on electrical performance excluding losses per IS 2026 (Part 1).

20 FITTINGS
20.1 Standard Fittings: a) Two earthing terminals; b) Oil level gauge; c) Air release device; d) Rating and
terminal marking plates; e) Breathing device; f) Drain-cum-sampling valve; g) Thermometer pocket; h) Oil filling
holes; j) Extended pipe connection; k) Lifting lugs; m) Nitrogen/air filling device; n) Pressure relief device
above 200 kVA; p) Filter valve above 200 kVA; q) Unidirectional flat rollers above 200 kVA; r) Inspection hole
above 200 kVA; s) Pressure gauge; t) HV neutral grounding strip; u) LV earthing; v) Buchholz relay above 1 000 kVA.
20.2 Optional Fittings: Dehydrating breather, Filter valve, Arcing horns/lightning arrestors, Bird guard,
Terminal connectors, OTI/WTI, Jacking pads, Buchholz relay, Magnetic oil level gauge, Non return valve,
Pressure relief device, Protection relay, anti-theft fasteners.

===================================================================
21 TESTS
21.1 General — All routine, type and special tests as described in 21.2 to 21.4 performed per relevant parts of
IS 2026. Pressure and oil leakage test per 21.5.

21.2 Routine Tests (to be conducted on all units):
 a) Measurement of winding resistance [IS 2026 (Part 1)].
 b) Measurement of voltage ratio and check of phase displacement [IS 2026 (Part 1)].
 c) Measurement of short-circuit impedance (principal tapping, when applicable) and load loss at 50 percent
    and 100 percent load [IS 2026 (Part 1)].
 d) Measurement of no-load loss and current [IS 2026 (Part 1)].
 e) Measurement of insulation resistance [IS 2026 (Part 1)].
 f) Induced over-voltage withstand test [IS 2026 (Part 3)].
 g) Separate-source voltage withstand test [IS 2026 (Part 3)].
 h) Pressure test (see 21.5).
 j) Oil leakage test (see 21.5).

21.3 Type Tests (to be conducted on one unit):
 a) Lightning impulse test [IS 2026 (Part 3)].
 b) Temperature-rise test [IS 2026 (Part 2)].
 c) Short-circuit withstand test [IS 2026 (Part 5)] (up to 200 kVA).
 d) Pressure test (see 21.5).

21.4 Special Tests (to be conducted on one unit, by mutual agreement):
 a) Determination of sound levels [IS 2026 (Part 10)].
 b) Short-circuit withstand test [IS 2026 (Part 5)] (above 200 kVA).
 c) No load current at 112.5 percent voltage.
 d) Paint adhesion tests per ASTM D3359 (Tape test).
 e) BDV and moisture content of oil in the transformer (IS 335).

21.5 Pressure and Oil Leakage Test
21.5.1 For Transformers up to 200 kVA
21.5.1.1 Pressure test (type test): air pressure of 80 kPa for 30 min and vacuum of 250 mm mercury for 30 min.
  Permanent deflection of flat plates: Up to 750 mm → 5 mm; 751 to 1 250 mm → 6.5 mm.
21.5.1.2 Pressure (routine test): a) Non-sealed plain tanks 35 kPa for 10 min; b) Corrugated tanks 15 kPa for
  10 min; c) Sealed type 80 kPa for 10 min. No leakage.
21.5.1.3 Oil leakage test (routine test): twice normal head at base for 8 h; corrugated 15 kPa at top for 6 h.

21.5.2 For Transformers Above 200 kVA and Up to Including 2 500 kVA
21.5.2.1 Pressure test (Type test): 80 kPa for 30 min and vacuum of 500 mm mercury for 30 min.
  Permanent deflection: Up to 750 mm → 5.0 mm; 751 to 1 250 mm → 6.5 mm; 1 251 to 1 750 mm → 8.0 mm;
  Above 1 751 mm → 9.0 mm.
21.5.2.2 Pressure test (routine test): a) Plain tanks 35 kPa for 10 min; b) Corrugated tanks 15 kPa for 10 min.
21.5.2.3 Oil leakage test (routine test): twice normal head at base for 8 h; corrugated 15 kPa at top for 6 h.

21.5.3 For Single Phase Distribution Transformers Up to Including 25 kVA
21.5.3.1 Pressure test (type test): air pressure of 100 kPa above atmospheric for 30 min. No leakage/deformation.
21.5.3.2 Pressure (routine test): 35 kPa above atmosphere for 10 min. No leakage.
21.5.3.3 Oil leakage test (routine test): twice normal head at base for 6 h; corrugated 15 kPa at top for 6 h.

22 INFORMATION REQUIRED WITH ENQUIRY AND ORDER — per Annex D.

===================================================================
ANNEX A (Clause 2) LIST OF REFERRED INDIAN STANDARDS
IS 191:2007 Copper; IS 335:1993 New insulating oils; IS 554:1999 Pipe threads; IS 1576:1992 Solid pressboard;
IS 1608:2005 Mechanical testing of metals — Tensile testing; IS 1747:1972 Nitrogen; IS 1885 (Part 38):1993;
IS 1897:2008 Copper strip; IS 2026 Power transformers [(Part 1):2011 General; (Part 2):2010 Temperature rise;
(Part 3):2009 Insulation levels, dielectric tests; (Part 5):2011 Ability to withstand short circuit; (Part 8):2009
Application guide; (Part 10):2009 Determination of sound levels]; IS 2099:1986 Bushings; IS 3024:2006 GO steel;
IS 3347 Porcelain transformer bushings; IS 3639:1966 Fittings and accessories; IS 4253 (Part 2):2008;
IS 6162; IS 7404; IS 7421:1988; IS 8999:2003; IS 9335; IS 11149:1984; IS 12444:1988; IS 13730; IS 16081:2013.

ANNEX B (Clause 18) METHOD OF DECLARING EFFICIENCY — Efficiency (η) = Output/Input = (Input – Total Losses)/Input.
ANNEX C (Clause 18) CALCULATION OF INHERENT VOLTAGE REGULATION.
ANNEX D (Clause 22.1) INFORMATION REQUIRED WITH ENQUIRY AND ORDER.

===================================================================
PARAMETERIZATION DIMENSIONS FOR THIS STANDARD:
This standard varies limits by:
  category — one of: "3ph<=200kVA", "3ph>200kVA", "1ph<=25kVA"
  rating (kVA) — the standard rating
  energyLevel — one of: "Level 1", "Level 2", "Level 3" (corresponding to 3-star, 4-star, 5-star)
  voltageClass — one of: "upto 11 kV", "above 11 upto 22 kV", "above 22 upto 33 kV"

Category "3ph<=200kVA" ratings (Table 3): 16, 25, 63, 100, 160, 200
Category "3ph>200kVA" ratings (Table 6): 250, 315, 400, 500, 630, 1000, 1250, 1600, 2000, 2500
Category "1ph<=25kVA" ratings (Table 9): 5, 10, 16, 25

Voltage class loss adders:
  3ph categories: above 11 upto 22 kV = +5%; above 22 upto 33 kV = +7.5% over 11 kV base loss.
  1ph category: above 11 upto 22 kV = +7.5%; above 22 upto 33 kV = +10% over 11 kV base loss.

BIL by voltage (kVp): 3.3→40, 6.6→60, 11→75, 22→125, 33→170.

File: scratch/IS_13592_2013_transcript.txt
IS 13592 : 2013

Indian Standard
UNPLASTICIZED POLYVINYL CHLORIDE (PVC-U) PIPES FOR SOIL AND WASTE
DISCHARGE SYSTEM FOR INSIDE AND OUTSIDE BUILDINGS INCLUDING VENTILATION
AND RAIN WATER SYSTEM — SPECIFICATION
(First Revision)

ICS 91.140.80; 23.040.20

FOREWORD
This Indian Standard was adopted by the Bureau of Indian Standards, after the draft finalized by the
Plastic Piping Systems Sectional Committee had been approved by the Civil Engineering Division Council.
This standard was first published in 1992. In the revision of this standard considerable assistance has been
derived from ISO 3633 : 2002. In this revision following major modifications have been made:
a) Pipes of nominal outside diameters up to 315 mm have been included,
b) Method for 'Effect on sunlight' test has been modified,
c) 'Resistance to external blows at 0°C' and 'Tensile' tests are not alternate to each other, and
d) 'Resistance to dichloromethane at specified temperature' test has been included.

1 SCOPE
This standard covers requirements for plain and socket end unplasticized polyvinyl chloride (PVC-U) pipes
with nominal outside diameters 40 mm to 315 mm for use for soil and waste discharge system inside and
outside buildings including ventilation, rain water and rain water harvesting applications.

2 REFERENCES
IS 4669 : 1968 Methods of test for polyvinyl chloride resins
IS 4905 : 1968 Methods for random sampling
IS 4985 : 2000 Unplasticized PVC pipes for potable water supplies — Specification
IS 12235 Thermoplastics pipes and fittings — Methods of test:
  (Part 1) : 2004 Measurement of dimensions
  (Part 2) : 2004 Determination of vicat softening temperature
  (Part 5) : 2004 Longitudinal reversion
  (Part 6) : 2004 Stress relief test
  (Part 7) : 2004 Resistance to sulphuric acid
  (Part 8) : 2004 Resistance to internal hydrostatic pressure
  (Part 9) : 2004 Resistance to external blows (impact resistance) at 0°C (round-the-clock method)
  (Part 11) : 2004 Resistance to dichloromethane at specified temperature
  (Part 13) : 2004 Determination of tensile strength and elongation
IS 14182 : 2004 Solvent cement for use with polyvinyl chloride pipes and fittings

3 TYPES OF PIPES
Type A — for use in ventilation pipe work and rain water and rain water harvesting applications.
Type B — for use in soil and waste discharge systems.

4 SIZE DESIGNATION
4.1 Pipes shall be designated by the nominal outside diameter DN, in mm.
4.2 Nominal outside diameter DN of pipes as covered in the standard are 40, 50, 63, 75, 90, 110, 125, 140,
160, 180, 200, 250 and 315 mm.

5 COLOUR OF PIPE
Surface colour of the pipes shall be dark shade of grey.

6 MATERIALS
6.1 The material from which the pipes are produced shall consist essentially of polyvinyl chloride to which
may be added only those additives that are needed to facilitate the manufacture of sound and durable pipes.
6.2 The addition of the manufacturer's own rework material is permissible.
6.3 The composition shall be based on PVC resin having a K-value of 64 or greater when tested in accordance
with IS 4669.

7 DIMENSIONS
7.1 Diameter and Wall Thickness
Mean outside diameter, outside diameter at any point and wall thickness for Type A and Type B pipes
manufactured plain or with socket shall be as given in Table 1. Dimensions shall be measured according to
the method given in IS 12235 (Part 1).

Table 1 Dimension of Pipes (Clause 7.1)
All dimensions in millimetres.
Sl No. | DN | Mean OD Min | Mean OD Max | OD at Any Point Min | OD at Any Point Max | Wall Thickness S Type A Min | Type A Max | Wall Thickness S Type B Min | Type B Max
i)    | 40  | 40.0  | 40.3  | 39.5  | 40.5  | 1.8 | 2.2 | 3.2 | 3.8
ii)   | 50  | 50.0  | 50.3  | 49.4  | 50.6  | 1.8 | 2.2 | 3.2 | 3.8
iii)  | 63  | 63.0  | 63.3  | 62.2  | 63.8  | 1.8 | 2.2 | 3.2 | 3.8
iv)   | 75  | 75.0  | 75.3  | 74.1  | 75.9  | 1.8 | 2.2 | 3.2 | 3.8
v)    | 90  | 90.0  | 90.3  | 88.9  | 91.2  | 1.9 | 2.3 | 3.2 | 3.8
vi)   | 110 | 110.0 | 110.4 | 108.6 | 111.4 | 2.2 | 2.7 | 3.2 | 3.8
vii)  | 125 | 125.0 | 125.4 | 123.5 | 126.5 | 2.5 | 3.0 | 3.2 | 3.8
viii) | 140 | 140.0 | 140.5 | 138.3 | 141.7 | 2.9 | 3.4 | 3.6 | 4.2
ix)   | 160 | 160.0 | 160.5 | 158.0 | 162.0 | 3.2 | 3.8 | 4.0 | 4.6
x)    | 180 | 180.0 | 180.6 | 177.8 | 182.2 | —   | —   | 4.6 | 5.5
xi)   | 200 | 200.0 | 200.6 | 197.6 | 202.4 | —   | —   | 4.9 | 5.6
xii)  | 250 | 250.0 | 250.8 | 247.0 | 253.0 | —   | —   | 6.2 | 7.1
xiii) | 315 | 315.0 | 316.0 | 311.2 | 318.8 | —   | —   | 7.7 | 8.7

7.2 Length of Pipe
Pipes shall be supplied in nominal lengths of 2, 3, 4 or 6 metres either plain or with socket for solvent
cementing/grooved socket. Tolerances on specified length shall be + 10 mm and – 0 mm.
7.2.1 The nominal length of the pipe with socket for solvent cementing/grooved socket shall be as given in Fig. 1.

7.3 Socket of Pipe
7.3.1 Minimum wall thickness of socket on pipes shall be as given in Table 2 read with Fig. 2 and Fig. 3.
7.3.2 Dimensions of sockets for solvent cementing and grooved sockets of pipes shall be as given in Tables 3
and 4 respectively, read with Fig. 2 and 3.

Table 2 Minimum Wall Thickness of Sockets on Pipes (Clause 7.3.1)
All dimensions in millimetres.
Sl No. | DN | S2 Min Type A | S2 Min Type B | S3 Min Type A | S3 Min Type B
i)    | 40  | 1.6 | 2.9 | 1.0 | 2.4
ii)   | 50  | 1.6 | 2.9 | 1.0 | 2.4
iii)  | 63  | 1.6 | 2.9 | 1.0 | 2.4
iv)   | 75  | 1.6 | 2.9 | 1.0 | 2.4
v)    | 90  | 1.7 | 2.9 | 1.1 | 2.4
vi)   | 110 | 2.0 | 2.9 | 1.2 | 2.4
vii)  | 125 | 2.3 | 2.9 | 1.4 | 2.4
viii) | 140 | 2.6 | 3.2 | 1.6 | 2.7
ix)   | 160 | 2.9 | 3.6 | 1.8 | 3.0
x)    | 180 | —   | 4.1 | —   | 3.4
xi)   | 200 | —   | 4.4 | —   | 3.7
xii)  | 250 | —   | 5.5 | —   | 4.7
xiii) | 315 | —   | 6.9 | —   | 5.8

Table 3 Dimensions for Sockets for Solvent Cementing (Clause 7.3.2)
All dimensions in millimetres.
Sl No. | DN | Socket Depth C Min | Mean Inside Dia of Socket at Midpoint D1 Min | D1 Max
i)    | 40  | 26.0 | 40.1  | 40.3
ii)   | 50  | 30.0 | 50.1  | 50.3
iii)  | 63  | 36.0 | 63.1  | 63.3
iv)   | 75  | 40.0 | 75.1  | 75.3
v)    | 90  | 46.0 | 90.1  | 90.3
vi)   | 110 | 48.0 | 110.1 | 110.4
vii)  | 125 | 51.0 | 125.1 | 125.4
viii) | 140 | 54.0 | 140.2 | 140.5
ix)   | 160 | 58.0 | 160.2 | 160.5
x)    | 180 | 60.0 | 180.2 | 180.5
xi)   | 200 | 60.0 | 200.3 | 200.6
xii)  | 250 | 60.0 | 250.4 | 250.8
xiii) | 315 | 60.0 | 315.4 | 316.0

8 PHYSICAL TEST REQUIREMENTS
8.1 Visual Appearance
The internal and external surface of the pipes shall be smooth and clean, and free from grooving and other
defects. The end shall be clearly cut and shall be square with the axis of the pipe.
8.2 Reversion Test
When tested by the method described in IS 12235 (Part 5), a length of pipe sample of 200 ± 20 mm shall
not alter in length by more than 5 percent.

Table 4 Dimensions of Grooved Socket (Clause 7.3.2)
All dimensions in millimetres
Sl No. | DN | Inside Dia of Socket D1 Min | D1 Max | Inside Dia of Beading D2 Min | D2 Max | Length of Beading and Neck A Max | Neck of Socket B Min | Length Beyond Beading C Min
i)    | 40  | 40.3  | 41.1  | 49.6  | 50.6  | 18 | 5  | 18
ii)   | 50  | 50.3  | 51.1  | 59.6  | 60.6  | 18 | 5  | 20
iii)  | 63  | 63.3  | 64.1  | 72.9  | 73.9  | 18 | 5  | 23
iv)   | 75  | 75.3  | 76.4  | 84.5  | 85.5  | 20 | 5  | 25
v)    | 90  | 90.3  | 91.4  | 99.5  | 100.5 | 23 | 5  | 28
vi)   | 110 | 110.4 | 111.6 | 120.3 | 121.3 | 26 | 6  | 32
vii)  | 125 | 125.4 | 126.4 | 137.1 | 138.2 | 28 | 7  | 35
viii) | 140 | 140.5 | 141.4 | 152.1 | 153.2 | 30 | 8  | 38
ix)   | 160 | 160.5 | 161.5 | 173.8 | 175.0 | 32 | 9  | 42
x)    | 180 | 180.6 | 181.5 | 193.8 | 195.0 | 36 | 10 | 46
xi)   | 200 | 200.6 | 201.8 | 214.0 | 215.4 | 40 | 15 | 50
xii)  | 250 | 250.8 | 252.0 | 264.0 | 265.4 | 70 | 15 | 55
xiii) | 315 | 316.0 | 317.2 | 329.0 | 330.4 | 70 | 15 | 62

8.3 Stress Relief Test
This test shall be carried out for socket end pipes only. When tested by the method described in IS 12235
(Part 6), the test specimens shall not show blisters, excessive delamination or cracking or signs of weld
line splitting.
8.4 Vicat Softening Temperature
When determined in accordance with IS 12235 (Part 2), the vicat softening temperature of the specimen
shall not be less than 79°C.
8.5 Effect of Sunlight
Two samples each 300 mm long from different length of pipes shall be prepared. One sample shall be kept
covered and the other exposed to sun for not less than 1 600 h at ambient temperature. After the required
period of exposure, the tensile strengths of two samples when tested as per IS 12235 (Part 13) shall not show
difference of more than 20 percent of their initial tensile strengths.

9 RESISTANCE TO SULPHURIC ACID
When tested by the method described in IS 12235 (Part 7), the mass of specimen shall neither increase by
more than 0.32 g nor decrease by more than 0.13 g. The effect of the acid on the surface appearance of the
specimen (roughening, bleaching, or blacking) shall be ignored.

10 MECHANICAL PROPERTIES
10.1 Resistance to External Blows at 0°C (Impact Test)
When tested by method prescribed in IS 12235 (Part 9), the pipe shall have a true impact rate of not more
than 10 percent. Mass of striker and height of fall shall be as per Annex A. In case of socket end pipes, this
test shall be carried out on the plain portion of the pipes taken at least 100 mm away from the root of the socket.
10.2 Tensile Strength
When determined in accordance with the method described in IS 12235 (Part 13), the tensile strength at
break shall not be less than 45 MPa.
10.3 Axial Shrinkage (for Type B Pipes Only)
The axial shrinkage shall not exceed 2 percent when determined in accordance with Annex B.

11 WATER TIGHTNESS OF JOINT
The assembly of pipe and fitting shall be tested for water tightness. Apply a pressure of 0.05 MPa for a
period of 15 min and there should be no leakage at any joint. Jointing of solvent cementing joints is to be
carried out using solvent conforming to IS 14182.

12 RESISTANCE TO DICHLOROMETHANE AT SPECIFIED TEMPERATURE
When tested in accordance with the method described in IS 12235 (Part 11), there shall be no attack observed
on any part of the surface of the test piece.

13 SAMPLING AND CRITERIA FOR CONFORMITY
13.1 Acceptance Test — The scale of sampling and criteria for conformity as a lot for acceptance tests
specified in Table 5 shall be as given in Annex C.
13.2 Type Tests — Type test given in Table 5 shall be conducted whenever a change is made in the material
composition; method of manufacture or a new size of pipe is to be introduced.

14 MARKING
14.1 Each pipe shall be clearly and indelibly marked with: a) Manufacturer's name or trade-mark; b) Nominal
outside diameter of pipe; c) Type A or Type B; d) Batch No.
14.1.1 Class of Pipe — Type A: Blue; Type B: White.
14.2 BIS Certification Marking.

Table 5 Acceptance and Type Tests (Clauses 13.1 and 13.2)
Sl No. | Test | Clause | Acceptance Test | Type Test
i)    | Colour | 5 | √ |
ii)   | Dimensional | 7.1, 7.2, 7.3 | √ |
iii)  | Visual | 8.1 | √ |
iv)   | Reversion | 8.2 | √ |
v)    | Stress relief test | 8.3 | √ |
vi)   | Impact strength | 10.1 | √ |
vii)  | Tensile strength | 10.2 | √ |
viii) | Axial shrinkage | 10.3 | √ |
ix)   | Water tightness of joint | 11 | √ |
x)    | Vicat softening temperature | 8.4 | | √
xi)   | Effect of sunlight | 8.5 | | √
xii)  | Resistance to H2SO4 | 9 | | √
xiii) | Resistance to dichloromethane at specified temperature | 12 | √ |

ANNEX A (Clause 10.1) MASS OF STRIKER AND HEIGHT OF FALL FOR IMPACT TEST
Table 6 Classified Striker Mass and Drop Height Conditions for the Falling Weight Impact Test
Sl No. | Nominal Outside Diameter of Pipes da mm | Mass of Falling Weight kg | Fall Height mm
i)   | 40 to 50    | 0.25 ± 0.5% | 1 000 ± 10
ii)  | 63 to 75    | 0.25 ± 0.5% | 2 000 ± 10
iii) | 90 to 110   | 0.50 ± 0.5% | 2 000 ± 10
iv)  | 125 and above | 1.00 ± 0.5% | 2 000 ± 10

ANNEX B (Clause 10.3) DETERMINATION OF AXIAL SHRINKAGE OF PIPES
Test method for determining permanent axial shrinkage at 90°C. T = (ΔL/L) × 100.

ANNEX C (Clause 13.1) SCALE OF SAMPLING AND CRITERIA FOR CONFORMITY FOR ACCEPTANCE TEST
(Sampling tables 7, 8, 9, 10, 11, 12 — EXCLUDED from template per instructions.)

File: scratch/IS_1786_2008_transcript.txt
IS 1786 : 2008
Indian Standard
HIGH STRENGTH DEFORMED STEEL BARS AND WIRES FOR CONCRETE REINFORCEMENT — SPECIFICATION
(Fourth Revision)
ICS 77.140.15; 91.080.40
(Incorporating Amendment No. 1, November 2012)

NOTE ON THIS TRANSCRIPT: Where Amendment No. 1 (Nov 2012) substitutes a clause or table, the amended
(latest, governing) text/values are recorded below. The original 2008 text is also noted where relevant.

=====================================================================================================
FOREWORD (extract)
This Indian Standard (Fourth Revision) was adopted by the Bureau of Indian Standards after the draft
finalized by the Concrete Reinforcement Sectional Committee had been approved by the Civil Engineering
Division Council. First published 1961; revised 1966, 1979, 1985, and 2008 (fourth revision).
Important modifications in this revision:
 a) A new strength grade Fe 600 has been introduced.
 b) Two categories based on elongation for each grade except Fe 600 have been introduced.
 c) A new parameter 'percentage total elongation at maximum force' has been introduced.
 d) Nominal sizes have been rationalized and nominal sizes 7 mm, 18 mm, 22 mm, 45 mm and 50 mm have
    been removed (NOTE: Amendment No. 1 later re-introduced 45 mm and 50 mm — see Cl 6.1 below).
Test methods correspond to ISO: IS 1608 (ISO 6892) Tensile testing; IS 1599 (ISO 7438/15630-1) Bend
test; IS 1786 re-bend (ISO 15630-1).

=====================================================================================================
1 SCOPE
1.1 (Substituted by Amendment No. 1) This standard covers the requirements of deformed steel bars and
wires for use as reinforcement in concrete, in the following strength grades:
 a) Fe 415, Fe 415D, Fe 415S;
 b) Fe 500, Fe 500D, Fe 500S;
 c) Fe 550, Fe 550D; and
 d) Fe 600.
NOTES
 1 The figures following the symbol Fe indicate the specified minimum 0.2 percent proof stress or yield
   stress, in N/mm2.
 2 The letters D and S following the strength grade indicates the categories with same specified minimum
   0.2 percent proof stress/yield stress but with enhanced and additional requirements.

GRADE ENUMERATION (option list, verbatim): Grades are Fe 415, Fe 415D, Fe 415S, Fe 500, Fe 500D,
Fe 500S, Fe 550, Fe 550D, Fe 600.

1.2 This standard allows the chemical composition and carbon equivalent to be limited so that the
material can be readily welded by conventional welding procedures.
1.3 Applies to hot-rolled steel without subsequent treatment, hot-rolled steel with controlled cooling
and tempering, and cold-worked steel. Production process at discretion of manufacturer.
1.4 Applies to bars/wires supplied in coil form but requirements apply to the straightened product.
1.5 Also applies to reinforcing bars/wires which may be subsequently coated.
1.6 Deformed bars produced by re-rolling finished products such as plates and rails or material for
which the metallurgical history is not documented/known are not acceptable.

2 REFERENCES: IS 228 (Parts 1 to 24) chemical analysis of steels; IS 1387:1993; IS 1599:1985 Bend test;
IS 1608:2005 Tensile testing; IS 2062:2006; IS 2770 (Part 1):1967 Pull-out test; IS 9417:1989 welding;
IS 11587:1986 weather resistant steels.

3 TERMINOLOGY (extract)
3.1 Batch; 3.2 Bundle; 3.3 Elongation; 3.4 Longitudinal Rib; 3.5 Nominal Diameter or Size; 3.6 Nominal
Mass (density 0.007 85 kg/mm2 per metre); 3.7 Nominal Perimeter (3.14 times nominal diameter);
3.8 0.2 Percent Proof Stress; 3.9 Percentage Total Elongation at Maximum Force; 3.10 Tensile Strength;
3.11 Transverse Rib; 3.12 Yield Stress.

=====================================================================================================
4 MANUFACTURE AND CHEMICAL COMPOSITION
4.1 Steel by open-hearth, electric, duplex, basic-oxygen process or combination.
4.1.1 Steel supplied semi-killed or killed.
4.1.3 Manufactured by hot rolling; may be followed by cold working and/or in-line controlled cooling.

4.2 Chemical Composition (Substituted by Amendment No. 1)
The ladle analysis of steel for various grades, by the method in relevant parts of IS 228 (or any other
established instrumental/chemical method), shall have maximum permissible percentage of constituents as
follows. (Constituent — Percent, Maximum)

Table — Chemical Composition (Clause 4.2), Percent Maximum:
Constituent          | Fe 415 | Fe 415D | Fe 415S | Fe 500 | Fe 500D | Fe 500S | Fe 550 | Fe 550D | Fe 600
Carbon               | 0.30   | 0.25    | 0.25    | 0.30   | 0.25    | 0.25    | 0.30   | 0.25    | 0.30
Sulphur              | 0.060  | 0.045   | 0.045   | 0.055  | 0.040   | 0.040   | 0.055  | 0.040   | 0.040
Phosphorus           | 0.060  | 0.045   | 0.045   | 0.055  | 0.040   | 0.040   | 0.050  | 0.040   | 0.040
Sulphur and phosphorus| 0.110 | 0.085   | 0.085   | 0.105  | 0.075   | 0.075   | 0.100  | 0.075   | 0.075

NOTES to 4.2:
 1 For guaranteed weldability, Carbon Equivalent CE = C + Mn/6 + (Cr+Mo+V)/5 + (Ni+Cu)/15 shall not be
   more than 0.53 percent when micro-alloy/low alloys are used. When micro-alloys/low alloys are not used,
   CE = C + Mn/6 shall not be more than 0.42 percent.
 2 Addition of micro-alloying elements (Nb, V, B, Ti) individually or in combination shall not exceed
   0.30 percent total.
 3 Low alloy steel: total content of Cr, Cu, Ni, Mo, P not less than 0.40 percent; when phosphorus used,
   it shall not exceed 0.12 percent (or carbon restricted to max 0.15 percent if used beyond 4.2 limit).
 4 Nitrogen content of the steel should not exceed 0.012 percent (120 ppm), ensured by manufacturer by
   occasional check analysis. Higher nitrogen up to 0.025 percent (250 ppm) may be permissible provided
   sufficient quantities of nitrogen binding elements (Nb, V, Ti, Al, etc.) are present, per formula
   (N - 120) < Al_free/10 + (Ti+V)/7 + Nb/14 (elements in ppm).

4.2.1 Product analysis permissible variation over specified maximum limit, Percent Max: Carbon 0.02;
Sulphur 0.005; Phosphorus 0.005; Sulphur and phosphorus 0.010.
4.2.2 For welding of deformed bars, recommendations of IS 9417 shall be followed.
4.2.3 In case of deviations from specified maximum, two additional test samples taken from same batch.

=====================================================================================================
5 REQUIREMENTS FOR BOND
5.1 High strength deformed bars/wires shall satisfy requirements in either 5.2 or 5.7 for routine
testing. Pull-out test per 5.7 shall be done in addition to 5.2 for approval of new/amended geometry.
5.2 Deformations and Surface Characteristics. For high strength deformed bars/wires, the mean area of
ribs (mm2) per unit length (mm) above the core, projected on a plane normal to the axis, calculated per
5.4 shall not be less than the following values:
 a) 0.12 phi for phi <= 10 mm,
 b) 0.15 phi for 10 mm < phi <= 16 mm, and
 c) 0.17 phi for phi > 16 mm,
 where phi is the nominal diameter of bar/wire, in mm.
The mean projected area of transverse ribs alone shall be not less than one-third of the values above.
5.3, 5.4, 5.5, 5.6: rib geometry definitions and measurement.
5.7 When subjected to pull-out testing in accordance with IS 2770 (Part 1), the bond strength calculated
from the load at a measured slip of 0.025 mm and 0.25 mm for deformed bars/wires shall exceed that of a
plain round bar of the same nominal size by 40 percent and 80 percent respectively.

=====================================================================================================
6 NOMINAL SIZES
6.1 (Substituted by Amendment No. 1) The nominal sizes of bars/wires shall be as follows.
Nominal size: 4, 5, 6, 8, 10, 12, 16, 20, 25, 28, 32, 36, 40, 45, 50 mm
NOTE — Other sizes may be supplied by mutual agreement.
(Original 2008 Cl 6.1 list: 4, 5, 6, 8, 10, 12, 16, 20, 25, 28, 32, 36, 40 mm; Amendment added 45, 50.)

6.2 The values for the nominal cross-sectional area and nominal mass of individual bars/wires shall be
as given in Table 1 subject to the tolerance on nominal mass given in Table 2.

Table 1 Nominal Cross-Sectional Area and Mass (Clause 6.2)
[rows i to xiii from original + rows xiv, xv inserted by Amendment No. 1]
Sl No. | Nominal Size mm | Cross-Sectional Area mm2 | Mass per Metre kg
 i)    | 4   | 12.6    | 0.099
 ii)   | 5   | 19.6    | 0.154
 iii)  | 6   | 28.3    | 0.222
 iv)   | 8   | 50.3    | 0.395
 v)    | 10  | 78.6    | 0.617
 vi)   | 12  | 113.1   | 0.888
 vii)  | 16  | 201.2   | 1.58
 viii) | 20  | 314.3   | 2.47
 ix)   | 25  | 491.1   | 3.85
 x)    | 28  | 615.8   | 4.83
 xi)   | 32  | 804.6   | 6.31
 xii)  | 36  | 1018.3  | 7.99
 xiii) | 40  | 1257.2  | 9.86
 xiv)  | 45  | 1591.1  | 12.49   (inserted by Amendment No. 1)
 xv)   | 50  | 1964.4  | 15.42   (inserted by Amendment No. 1)

6.3 Effective Cross-Sectional Area and Mass of Deformed Bars and Wires.
6.3.1 Gross cross-sectional area = w / (0.007 85 L); w mass kg, L length m.

=====================================================================================================
7 TOLERANCES ON DIMENSIONS AND NOMINAL MASS
7.1 Specified Lengths. If bars/wires specified to be cut to certain lengths, each shall be cut within
deviations of +75/-25 mm on the specified length; for minimum lengths +50/-0 mm.
7.2 Nominal Mass.
7.2.1 Density of steel taken as 0.007 85 kg/mm2 of cross-sectional area per metre.
7.2.2 Tolerances on nominal mass as in Table 2.

Table 2 Tolerances on Nominal Mass (Clauses 6.2 and 7.2.2)
Sl No. | Nominal Size mm                 | Batch (%) | Individual Sample (%) | Individual Sample for Coils Only (%)
 i)    | Up to and including 10          | +/-7      | -8                    | +/-8
 ii)   | Over 10 up to and including 16  | +/-5      | -6                    | +/-6
 iii)  | Over 16                         | +/-3      | -4                    | +/-4
(Footnote: For individual sample, plus tolerance is not specified. For coils, batch tolerance not specified.)

=====================================================================================================
8 PHYSICAL PROPERTIES
8.1 Mechanical properties for all sizes of deformed bars/wires determined on effective cross-sectional
area (see 5.3) and in accordance with 9.2 shall be as specified in Table 3.
8.2 The bars/wires shall withstand the bend test specified in 9.3 and the rebend test specified in 9.4.
8.3 Bond. Bars/wires satisfying requirements in 5 deemed to satisfy bond requirements.

Table 3 Mechanical Properties of High Strength Deformed Bars and Wires (Clause 8.1)
[Substituted by Amendment No. 1 — includes Fe 415S and Fe 500S columns and TS/YS ratio form]
Sl No. | Property | Fe 415 | Fe 415D | Fe 415S | Fe 500 | Fe 500D | Fe 500S | Fe 550 | Fe 550D | Fe 600
 i) 0.2 percent proof stress/yield stress, Min, N/mm2:
        | 415.0 | 415.0 | 415.0 | 500.0 | 500.0 | 500.0 | 550.0 | 550.0 | 600.0
 ii) 0.2 percent proof stress/yield stress, Max, N/mm2:
        | —     | —     | 540.0 | —     | —     | 625.0 | —     | —     | —
 iii) TS/YS ratio, N/mm2 (TS/YS ratio = ratio of tensile strength to 0.2 percent proof stress/yield stress):
        Fe 415 : >= 1.10, but TS not less than 485.0 N/mm2
        Fe 415D: >= 1.12, but TS not less than 500.0 N/mm2
        Fe 415S: 1.25
        Fe 500 : >= 1.08, but TS not less than 545.0 N/mm2
        Fe 500D: >= 1.10, but TS not less than 565.0 N/mm2
        Fe 500S: 1.25
        Fe 550 : >= 1.06, but TS not less than 585.0 N/mm2
        Fe 550D: >= 1.08, but TS not less than 600.0 N/mm2
        Fe 600 : >= 1.06, but TS not less than 660.0 N/mm2
 iv) Elongation, percent, Min, on gauge length 5.65 sqrt(A):
        | 14.5 | 18.0 | 20.0 | 12.0 | 16.0 | 18.0 | 10.0 | 14.5 | 10.0
 v) Total elongation at maximum force, percent, Min, on gauge length 5.65 sqrt(A) (test wherever
    specified by the purchaser):
        | —    | 5    | 10   | —    | 5    | 8    | —    | 5    | —

=====================================================================================================
9 TESTS
9.1 Selection and Preparation of Test Sample (IS 2062 applies). 9.1.1 test pieces selected by purchaser.
9.2 Tensile Test. Tensile strength, percentage elongation, percentage total elongation, and 0.2 percent
proof stress per IS 1608 with IS 2062. 9.2.1 proof stress at total strain 0.4% (Fe 415/415D), 0.45%
(Fe 500/500D/500S), 0.47% (Fe 550/550D/Fe 600). 9.2.2 stresses calculated using effective cross-section.

9.3 Bend Test. Performed per IS 1599; the maximum mandrel diameter for different grades as specified in
Table 4. The test piece bent cold doubled over the mandrel until the sides are parallel. Passed if no
rupture or cracks visible to a person of normal or corrected vision on the bent portion.

Table 4 Maximum Mandrel Diameter for Bend Test (Clause 9.3)
[Substituted by Amendment No. 1; phi = nominal size of test piece, in mm]
Sl No. | Nominal Size mm        | Fe 415 | Fe 415D | Fe 415S | Fe 500 | Fe 500D | Fe 500S | Fe 550 | Fe 550D | Fe 600
 i)    | Up to and including 20 | 3 phi  | 2 phi   | 2 phi   | 4 phi  | 3 phi   | 3 phi   | 5 phi  | 4 phi   | 5 phi
 ii)   | Over 20                | 4 phi  | 3 phi   | 3 phi   | 5 phi  | 4 phi   | 4 phi   | 6 phi  | 5 phi   | 6 phi

9.4 Rebend Test. Test piece bent to included angle of 135 deg using a mandrel of appropriate diameter
(see 9.4.1), aged in boiling water (100 C) for 30 min and allowed to cool, then bent back to included
angle of 157.5 deg. Passed if no rupture or cracks visible on the rebent portion.

9.4.1 (Substituted by Amendment No. 1) The maximum diameter of the mandrel for rebend shall be as below
[phi = nominal size of test piece, in mm]:
Sl No. | Nominal Size of Specimen | Fe 415 and Fe 500 | Fe 415D, Fe 415S, Fe 500D and Fe 500S | Fe 550 and Fe 600 | Fe 550D
 i)    | Up to and including 10 mm | 5 phi             | 4 phi                                  | 7 phi             | 6 phi
 ii)   | Over 10 mm                | 7 phi             | 6 phi                                  | 8 phi             | 7 phi

9.5 Retest. Should any test piece fail, two further samples selected; if both pass, material deemed to
comply; if either fails, material does not comply.

10 ROUTINE INSPECTION AND TESTING. All material subjected to routine inspection and testing.
11 SELECTION OF TEST SPECIMENS. 11.1 For checking nominal mass, mechanical properties, bend test and
rebend test, test specimen cut from each size at frequency: For all sizes 2 per cast (casts/heats below
100 tonnes), 3 per cast (casts/heats of 100 tonnes or more). [SAMPLING TABLE — excluded from template.]
11.2 Bond Test frequency as agreed between manufacturer and purchaser/testing authority.
12 DELIVERY, INSPECTION AND TESTING FACILITIES. 13 IDENTIFICATION AND MARKING. 13.4 BIS Certification Mark.

ANNEX A (Foreword) Information on controlled cooling process (TMT).
ANNEX B (Foreword) Committee composition CED 54.
=====================================================================================================
SUMMARY OF PARAMETERIZATION DIMENSIONS:
 - size (nominal diameter, mm): affects mass per metre (Table 1 + Table 2 tolerance), nominal cross-
   sectional area, mean rib area (Cl 5.2), and the mandrel-size category for bend/rebend tests.
 - grade (Fe 415 .. Fe 600): affects chemical composition (Cl 4.2), all mechanical properties (Cl 8.1
   Table 3), bend-test mandrel (Cl 9.3 Table 4) and rebend-test mandrel (Cl 9.4.1).
