Repository: mechsrol-hue/sample-speaks

File: scratch/IS_2347_2023_transcript.txt
IS 2347 : 2023
Indian Standard
DOMESTIC PRESSURE COOKER — SPECIFICATION
( Seventh Revision )
ICS 98.540.50
© BIS 2023 — Bureau of Indian Standards
Utensils, Cutlery Domestic Hardware Sectional Committee, MED 33
September 2023, Price Group 10

FOREWORD
This Indian Standard (Seventh Revision) was adopted by the Bureau of Indian Standards, after the draft
finalized by Utensils, Cutlery Domestic Hardware Sectional Committee had been approved by the Mechanical
Engineering Division Council. First published 1963; revised 1966, 1974, 1987, 1995, 2006 and 2017.
Major modifications in this revision include: new terminology; tolerance on gross capacity; aluminium alloy
grades per IS 21; additional requirements for electric pressure cooker; glass lid for serving; visual pressure
indicator; chain for linking PRD with vent tube; requirement for 'change in shape'; internal level marking;
pressure drop after PRD operation; cooker fastened by screw clamps / locking device under tests for removal
of lid under pressure; test for effectiveness for induction bottom.
SI units: Pressure 1 Pa (Pascal) = 1 N/m2; 1 kgf/mm2 = 9.806 650 MPa.

1 SCOPE
This standard covers the requirements for domestic pressure cookers. This standard does not cover
microwaveable pressure cookers.

2 REFERENCES — standards listed in Annex A.

3 TERMINOLOGY
3.1 Pressure Cooker — A closed domestic pressure cooking vessel for use with external/integral heat source
and capable of maintaining nominal cooking steam pressure over 0.1 kgf/cm2 and up to 1.0 kgf/cm2 gauge nominal.
3.2 Gross Nominal Capacity of the Cooker — The full water capacity of the vessel, total internal volume with lid in position.
3.3 Cooking Capacity — maximum cooking capacity of the vessel is two-third of the capacity as specified in 3.9.
3.4 Container — Vessel placed inside the pressure cooker for cooking foods separately (separator).
3.5 Grid — used inside a pressure cooker to ensure gap between separator and base.
3.6 Nominal Cooking Pressure — pressure at which the cooker operates, within a limit of ± 20 percent of the
declared nominal cooking steam pressure.
3.7 Pressure Regulating Device (PRD) — Device which regulates the pressure inside the cooker during use.
3.8 Safety Relief Device — Device which prevents the cooker from exceeding the safety pressure. Could be
destructive or resettable type. A cooker using gasket release system (GRS) shall also have additional safety relief device.
3.9 Body Capacity — Maximum quantity of water contained in the cooker body, on a flat, horizontal surface.
3.9.1 Body capacity shall be more than 2/3rd of the gross nominal capacity as given in 3.2.
3.10 Greatest Nominal Cooking Pressure — Maximum pressure achieved during test for PRD (see 8.3) in
first five readings of operations of PRD.

4 CAPACITIES
The gross capacity of pressure cookers shall be from 1 litre to 24 litre and shall be expressed only in complete
or half litre units. The tolerance on the gross capacity shall be +499/0 ml (i.e. +499 ml, −0 ml). For pressure
cooker with integral electrical heating (see 8.13), gross capacity shall be from 1 litre to 10 litre.
4.1 The gross capacity of the cooker shall be tested as given in Annex B.
4.2 Body Capacity — The body of the cooker shall be kept on flat and horizontal surface, filled with water up
to the brim; the volume of water measured shall be the body capacity.

5 MATERIALS
5.1 Body, Lid, Containers and Grid
5.1.1 Body/lid material: aluminium alloy designations 19000, 19500, 31000, 40800 of IS 21 or stainless steel
X04Cr19Ni9/X07Cr18Ni9 of IS 5522 or X8Cr16Mn8Cu2Ni2N of IS 15997.
5.1.3 Composite bottom SS cooker shall conform to IS 15960. Protector plate may be X07Cr17 (grade 430) per IS 6911.
5.1.4 Induction friendly base material as per 430 or 439 series of IS 6911.
5.1.5 3-ply body: inner X04Cr19Ni9 (304) of IS 5522, middle aluminium per IS 21, outer X07Cr17 (430)/X02Cr18Ti (439) of IS 6911.
5.2 Safety Relief Device
5.2.1 Destructive Type — fusible plug chemical composition such that it melts/ejects before a gauge pressure
greater than 3 kgf/cm2 (300 kN/m2 approximately) is reached. Maximum lead content shall not exceed 0.05 percent
by mass in fusible plug pellet.
5.2.2 Resettable Type — aluminium alloy / stainless steel / brass per referenced specs; spring SS per IS 4454 (Part 4).
5.3 Gasket — shall conform to IS 7466.
5.4 Handles and Knobs — construction and material per IS 13395.
5.5 Pressure Regulating Device — metallic part of PRD (except vent seal pin) brass per IS 319 or SS.
5.10 Tempered glass lid — conform to performance requirements 8.15. Minimum thickness of glass shall be 3.5 mm.
SS rim, if provided, material per IS 5522 or IS 15997 and rim thickness shall be 0.25 mm minimum.
5.11 Visual Pressure Indicator — indicates there is pressure inside the cooker (more than 0.04 kgf/cm2 or 4 kPa).
5.12 Gasket Release System — gasket shall comply IS 7466; GRS shall comply with H-1.2.

6 CONSTRUCTION
6.1 Pressure Regulating Device — free fall dead weight valve.
6.1.1 Minimum inside diameter of vent pipe shall be 2.5 mm.
6.1.5 The vent pipe nut shall have a minimum of two holes; combined area of holes more than area of vent pipe hole.
6.1.6 Metallic chain for linking PRD with vent tube; chain of brass or coated steel.
6.2 Safety Relief Device — independent safety relief device, destructible or resettable or both.
6.3 Temperature Responsive Safety Relief Device.
6.3.1 A temperature responsive safety relief device shall comply to Annex C.
6.3.2 If the safety pressure relief device is not of the fusible type, the cooker shall satisfy the type test prescribed in Annex D.
6.3.3 In case of electrical pressure cooker, in addition to 6.3.2, a thermal fuse shall be provided. The thermal fuse shall
be deemed to have passed the test if it functions when the steam reaches a gauge pressure between 1.25 and 3 times
the greatest nominal cooking pressure.
6.4 Handles and Knobs per IS 13395.
6.7 Internal Level Marking — may be marked to indicate two-third and half of body capacity, max and min level.
6.8 Fully dimensioned sectional drawing submitted; basic minimum dimensions include flange/lug thickness for
body, thickness for lid, wall thickness of body at the middle, cooker base thickness.

7 WORKMANSHIP AND FINISH
7.1 Body and lid free from wrinkles, scratches, and other surface defects (naked eye or corrected vision).
7.2 Body and lid neat and clean.
7.3 Brass parts (except screws, studs, nuts) plated chromium over nickel; plating conform to service condition number 2
of IS 1068 (adhesion and thickness tested). Corrosion test per IS 1068 is a type test.
7.4 Cooker, if hard anodized, fully or partially, shall satisfy Annex E (anodized portions only).

8 TESTS
8.1 Air Pressure Test — subjected to air pressure of 40 percent of the nominal cooking steam pressure, slowly raised
to nominal cooking steam pressure; shall not show any sign of leakage or deformation.
8.2 Proof Pressure Test — as prescribed in Annex F; no sign of leakage or other forms of failure during or after.
8.3 Operating Test for Pressure Regulating Device.
8.3.1 The PRD shall operate within ± 20 percent of the nominal cooking steam pressure as declared by the manufacturer.
Pass test in Annex G. The drop in pressure after operation of PRD shall not be more than 40 percent of the average
measured cooking steam pressure (see G-2).
8.3.2 Each PRD tested before assembly per 8.3.1; not more than 5 percent rejection.
8.4 Test for Safety Relief Device.
8.4.1 Device shall satisfy the test in Annex H. After the test, the cooker shall be in normal serviceable condition.
8.4.2 Test 5 samples of destructible safety relief device per 8.4.1; result shall be within a range of ± 20 percent of the mean values.
8.5 Bursting Pressure Test — bursting pressure shall be not less than 6 kgf/cm2. The cooker shall pass test per Annex J.
Pressure developed approximate 10 kgf/cm2 in reservoir and released gradually. May deform but shall not show any incipient
fracture nor any crack. Separation of base/bottom of composite cooker (see 8.8) is acceptable.
8.6 Tests for Removal of Lid Under Pressure.
8.6.1 For Outer Lid Cooker — A force of 12 kgf (120 N approximately), applied to lid/cover or its fastening/locking device,
shall not be able to release the lid/cover unless the steam pressure inside has fallen below 0.18 kgf/cm2 (18 kN/m2) gauge (see Annex K).
8.6.2 For Inner Lid Cooker — A force of 12 kgf (120 N approximately) shall not be able to release the lid/cover unless the
steam pressure inside has fallen below 0.18 kgf/cm2 (18 kN/m2) gauge (see Annex L).
8.6.3 For Cooker Fastened by Screw Clamps or Any Other Locking Device — 8.6.3.1 A force of 12 kgf (120 N approximately)
applied to the opening device; lid/cover shall not open until the steam pressure has fallen below 0.18 kgf/cm2 (18 kN/m2) gauge (see Annex T).
8.6.4 Electrical pressure cooker — lid cannot be removed while pressure within container is excessive; per IS 302 (Part 2/Sec 15).
8.7 Test for Spring Loaded Mechanism — spring compressed and kept 24 h; then compressed and released 3 000 times consecutively;
after test, spring shall not suffer a permanent set of more than 3 percent in length.
8.8 Test for stainless steel cookers with composite base/bottom — refer tests in IS 15960.
8.9 Stainless steel, aluminium induction compatible base and 3-ply cooker tested per Annex M (on a separate cooker).
8.10 Handles tested per IS 13395: a) Resistance to burning; b) Heat resistance; c) Torque strength; d) Bending strength;
e) Fatigue resistance; f) Thermal insulation test. (Handle tests done at least once a year — type tests.)
8.11 External Coating — 8.11.1 powder/ceramic/high temperature resistant liquid coating per thickness test, adhesion test as per
IS 9730; coating comply IS 9806; minimum thickness declared by the manufacturer.
8.11.1.1 Dry heat the cooker body on gas stove to 220 +5/-0 °C and quench in water at ambient; repeat 25 times. No blistering of coating.
8.12 Internal Coating — non-stick coating shall conform to IS 9730.
8.13 Pressure cooker with integral electrical heating device shall conform to IS 302 (Part 2/Sec 15).
8.14 For 3-ply construction cooker body — tested per Annex R; no separation/delamination of 3 ply nor blisters after 50 cycles.
8.15 Test(s) on Tempered Glass Lid.
8.15.1 Fragmentation Test — sample lid broken by center punch; particle count completed within 3 min. There shall be not less than
60 particles in a square of side 50 mm (50 mm × 50 mm).
8.15.2 Ball Drop Test — smooth surface steel ball of 225 +0/-5 g placed at a minimum height of 1 000 mm; free fall on three
points; no crack shall be seen by the naked eye under normal light.
8.15.3 Thermal Shock Test — air circulating oven at (120 ± 5) °C, soak 30 min, remove and pour one litre of water at ambient;
lid shall not shatter. (Applicable for glass lids used for cooking utensils; optional for others.)
8.15.4 Free Fall Test — Glass lid with rim: drop from 900 mm onto vitrified tile/level concrete; glass shall not break/crack.
Glass lid without rim: drop from 900 mm; glass shall not break/crack.
8.16 If the PRD is provided with the chain (see 6.1.6), the chain shall be tested per 8.16.1.
8.16.1 Hang a weight of three times the weight of PRD (weight valve) for 4 h; no deformation or breakage of chain or its locating area.
8.17 Test for Effectiveness for Induction Bottom — applicable to induction bottom cooker (includes SS and 3-ply induction
compatible). This test is a type test. Tested per Annex S. After test, cooker shall be stable on gas stove or induction cooktop.
If the induction plate detaches during or after the test, the cooker fails the test.

9 SAMPLING — Lot Inspection Plan per 9.2. Table 1 Scale of Sampling (sampling/acceptance — EXCLUDED from report).

10 INSTRUCTIONS FOR USE — marking and safeguards.

11 MARKING
11.1 Each cooker permanently marked on body: a) Nominal cooking pressure (NCP); b) Gross capacity; c) Grade of material of
body and lid; d) Batch number.
11.2 Lid: name/trade-mark of manufacturer.
11.4 BIS Certification Marking — Standard Mark per BIS Act 2016.

ANNEX A — List of Referred Standards (IS 21, IS 228, IS 302, IS 319, IS 733, IS 739, IS 740, IS 1068, IS 1342, IS 4246,
IS 4454 (Part 4), IS 4905, IS 5522, IS 5523, IS 6012, IS 6057, IS 6527, IS 6528, IS 6603, IS 6911, IS 7466, IS 9730,
IS 9806, IS 13395, IS 15960, IS 15997).

ANNEX B (Clause 4.1) — Gross Capacity Test: filled with water up to brim of vent pipe; volume measured = gross capacity.
ANNEX C (Clause 6.3.1) — Test for Temperature Responsive Safety Relief Device: water 1/16 of internal volume; the temperature
responsive device shall release before a gauge pressure not greater than 3 kgf/cm2 (300 kN/m2 approximately) is reached.
ANNEX D (Clause 6.3.2) — Temperature Test for Cookers Without Fusible Safety Relief Device (type test).
ANNEX E (Clause 7.4) — Test for Hard Anodized Surface. E-2 Thickness: minimum thickness of anodized layer shall be 25 µm.
E-4 Hardness: E-4.1 Type Test — hardness by micro-indentation, tested once in 6 month or once in 2 lakh cooker produced
(whichever is greater); the hardness should be more than 350 HV. E-5 Resistance to staining (Annex N) — no staining visible.
E-6 Alkali resistance (Annex P) — no loss of insulating properties.
ANNEX F (Clauses 8.2, 5.2.1 and 5.2.2) — Proof Pressure Test: a pressure not less than twice the greatest nominal cooking
pressure shall be applied; cooker shall not show any sign of leakage or other forms of failure during or after the test.
ANNEX G (Clauses 8.3.1 and 8.4.1) — Operating Test for PRD: operating pressure shall be within ± 20 percent of the nominal
cooking pressure declared by the manufacturer; note five readings for operating pressure and pressure drops, take average.
ANNEX H (Clauses 8.4.1 and S-3) — Test for Safety Relief Device. Water 1/16 of internal volume.
H-1.1 For Destructible Devices — deemed to have passed if it functions when steam reaches a gauge pressure between 1.25 and 3
times the greatest nominal cooking pressure.
H-1.2 For Gasket Release System — deemed to have passed if it functions when steam reaches a gauge pressure between 1.25 and 2.5
times the greatest nominal cooking pressure.
H-1.3 For Resettable Devices (other than H-1.2) — H-1.3.1 deemed to have passed if it functions when steam reaches a gauge
pressure between 1.25 and 3 times the greatest nominal cooking pressure. H-1.3.2 tested 25 times as per H-1.3.1 (type test).
ANNEX J (Clause 8.5) — Bursting Pressure Test: gradually increasing hydraulic pressure until rupture or appreciable leakage;
maximum gauge pressure obtained taken as bursting pressure. If the cooker satisfactorily stands a pressure of 6 kgf/cm2, further
applications of pressure is not necessary.
ANNEX K (Clause 8.6.1) — Tests for Removal of Lid Under Pressure for Outer Lid Cooker: K-12 Put a load of 12 kgf; the cooker
should not open until the pressure inside has fallen below 0.18 kgf/cm2.
ANNEX L (Clause 8.6.2) — Tests for Removal of Lid Under Pressure for Inner Lid Cooker: L-12 Put a load of 12 kgf; the cooker
should not open until the pressure inside has fallen below 0.18 kgf/cm2.
ANNEX M (Clause 8.9) — Test for Stainless Steel, Aluminium Induction Compatible Base and 3-Ply Cooker: dry heat 250 +25/-0 °C
and quench, 25 cycles gas + 25 cycles induction (total 50). Induction steel base shall not peel off or separate; 3-ply shall not
show separation (delamination) nor blisters.
ANNEX N (Clause E-5) — Resistance to Staining of Anodized Coatings (nitric acid + dye, visual).
ANNEX P (Clause E-6) — Resistance to Alkali of Anodized Aluminium (5 percent NaOH, multimeter conductivity).
ANNEX Q (Clauses 5.2.1, 5.2.2, 5.5, 5.6, 5.7, 5.8 and 6.4.2.1) — Stainless Steel Property. Q-1.1 chemical composition (in percent):
C : 0.15 Max ; Si : 1.00 Max ; Mn : 2.00 Max ; S : 0.15 to 0.25 ; P : 0.20 Max ; Cr : 17.0 to 19.0 ; Ni : 8.0 to 10.0.
Q-1.2 analysis per IS 228.
ANNEX R (Clause 8.14) — Test for Adhesion of 3-Ply Construction Cooker Body: heat 250 +25/-0 °C and quench; repeat 50 cycles.
ANNEX S (Clause 8.17) — Test for Effectiveness for Induction Bottom: fill 1/16 internal volume; note timing for first PRD operation;
repeat; the time noted after this test shall not be more than 25 percent of the time noted after S-2. (Minimum 1 800 W induction cooktop.)
ANNEX T (Clause 8.6.3.1) — Tests for Removal of Lid Under Pressure for Cooker Fastened by Screw Clamps or Any Other Locking
Device: T-10 A force of 12 kgf (120 N approximately) applied to opening device; lid/cover shall not open until the steam pressure
inside has fallen below 0.18 kgf/cm2 (18 kN/m2) gauge.
ANNEX U (Clause 10.4) — Important Safeguards for Electric Pressure Cooker.
ANNEX V (Foreword) — Committee Composition, MED 33.

File: scratch/IS_303_2024_transcript.txt
IS 303 : 2024
Indian Standard
PLYWOOD FOR GENERAL PURPOSES — SPECIFICATION
( Fourth Revision )
ICS 79.060.10
© BIS 2024 — May 2024 — Price Group 7
Wood and Other Lignocellulosic Products Sectional Committee, CED 20

FOREWORD
This Indian Standard (Fourth Revision) was adopted by the Bureau of Indian Standards, after the draft
finalized by the Wood and Other Lignocellulosic Products Sectional Committee had been approved by the
Civil Engineering Division Council.
The standard requirements for general purpose plywood was first published in 1951, revised in 1960, 1975
and 1989. In this revision the following major modifications were incorporated:
a) Material clause for timber has been modified;
b) BWP (boiling water proof) grade has been added;
c) The clause on extender has been modified;
d) Dimension related clause has been modified;
e) Mycological test is now applicable for all grades;
f) Modulus of rupture (MOR) and modulus of elasticity (MOE) requirements have been modified;
g) Requirements for formaldehyde content for oven dry board and the steady-state formaldehyde
   emission (optional) have been added;
h) Marking clause has been modified; and
j) All amendments to the previous version have been incorporated.
For the purpose of deciding whether a particular requirement of this standard is complied with the final
value, observed or calculated, expressing the result of a test or analysis shall be rounded off in accordance
with IS 2 : 2022.

1 SCOPE
This standard covers the requirements of plywood used for general purposes.

2 REFERENCES
The standards listed in Annex A contain provisions which through reference in the text constitute provision
of this standard.

3 TERMINOLOGY
For purpose of this standard, the definitions given in IS 707 shall apply.

4 GRADES AND CLASS
4.1 Plywood for general purposes shall be of the following three grades, depending upon the bond strength
developed by the adhesive used for bonding the veneers:
a) MR (moisture resistant) grade;
b) BWR (boiling water resistant) grade; and
c) BWP (boiling water proof) grade.
4.2 In terms of formaldehyde class, each grade of plywood shall be further classified in two classes as
follows:
a) Formaldehyde Class, E1
b) Formaldehyde Class, E2
4.3 These shall be manufactured in accordance with 7.1 and 7.2. The grades shall conform to the general
and workmanship requirements given in 8 and 9 respectively, and the test requirements laid down in 11.

5 TYPES BASED ON CLASSIFICATION BY APPEARANCE
5.1 Plywood for general purposes shall be classified into three types, namely, AA, AB and BB based on
the quality of the two surfaces, namely, A and B in terms of general permissible defects. The type of plywood
shall be designated by the kind of surfaces of the panels. The better quality surface shall be called 'face
(top)', and the opposite side shall be called 'back (bottom)'. If the face (top) and the back (bottom) are of
the same quality, they are not distinguished. The type of plywood shall denote first the quality of face (top)
followed by the quality of back (bottom). For example, Type AA shall have both surfaces of quality A,
Type AB shall have face (top) of quality A and the back (bottom) of quality B and Type BB shall have both
the surfaces of quality B.
5.2 The quality requirement of each of the surfaces mentioned under 5.1 shall conform to the requirements
given in Table 1. However, the maximum number of categories of defects permitted on any one surface of
the panel shall be restricted in accordance with the requirements laid down in Table 2.

Table 1 Quality Requirements of Surfaces of Plywood for General Purposes (Clause 5.2)
Sl No. | Defect Categories | A Type | B Type
i) Blister | A: Nil | B: Nil
ii) Checks | A: Individual check not more than 50 mm in length and the total length not more than 300 mm per m2 area | B: Individual check not more than 100 mm in length and the total length not more than 1 000 mm per m2 area
iii) Discolouration | A: Nil | B: 5 percent
iv) Dote | A: 5 cm per m2 | B: 15 cm per m2
v) Insect hole | A: Scattered up to 12 holes per m2 | B: Scattered up to 24 holes per m2
vi) Joints | A: One joint for every multiple of 200 mm, provided no individual piece is less than 100 mm in width | B: No restriction
vii) Knots (dead) | A: 2 up to 12 mm dia per m2 | B: 4 up to 20 mm dia per m2
viii) Pin knots (dead) | A: 2 per m2 | B: 6 per m2
ix) Pin knots (live) | A: No restriction | B: No restriction
x) Knots (tight) | A: 6 up to 25 mm dia per m2 | B: No restriction
xi) Patches | A: 4 patches per m2, provided they are all tight patches and do not mar the appearance | B: Any number, provided they are all tight patches and do not mar the appearance
xii) Splits | A: 2 splits, each not more than 1 mm wide and length not more than 100 mm, provided they are filled with suitable filler | B: 3 splits, each not more than 4 mm wide and length not more than 150 mm, provided they are filled with suitable veneer inserts. Splits up to 25 mm long and 0.8 mm wide may be ignored, provided they are suitably filled with a filler
xiii) Swirl | A: Unlimited, provided they do not mar the appearance | B: No restriction

Table 2 Permissible Categories of Defects (Clause 5.2)
Sl No. | Type of Surface | Maximum Number of Categories of Permissible Defects, per m2
i) A type | 3
ii) B type | 5

6 MATERIALS
6.1 Timber — Any species of timber may be used. A list of timber species is given in Annex B for guidance.
6.2 Adhesive — Any suitable type of synthetic resin adhesive may be used. For type of synthetic resin
adhesive to use refer IS 848.
6.2.1 Extenders may be used with synthetic resin adhesive (aminoresins). However, when extender used by
more than 12 percent, shall contain suitable preservative chemicals to satisfy the mycological test described
in 11.3.2.

7 MANUFACTURE
7.1 The veneers for all the grades shall be either rotary cut or sliced.
7.1.1 Treatment.
7.2 Assembly.
7.2.1 Thickness — The thickness of all veneers shall be uniform within a tolerance of ± 5 percent.
7.2.5 Permissible Defects.

8 DIMENSIONS AND TOLERANCES
8.1 Any dimensions (length and width) and number of ply as agreed to between the manufacturer and the
purchaser may be used and shall be declared by the manufacturer. Prevailing dimensions (length × width)
of plywood boards are as given below:
a) 2 440 mm × 1 220 mm;
b) 2 135 mm × 1 220 mm;
c) 2 135 mm × 915 mm;
d) 1 830 mm × 1 220 mm; and
e) 1 830 mm × 915 mm
8.2 Thickness — The thickness of the plywood boards shall be 3 mm, 4 mm, 5 mm, 6 mm, 9 mm, 12 mm,
15 mm, 19 mm, 22 mm and 25 mm.
NOTE — Any other thickness as agreed to between the manufacturer and the purchaser may also be used.
8.3 Squareness and Edge Straightness — Edge straightness and squareness shall be tested as per Annex C.
8.4 Tolerances — The tolerances on the dimensions of finished plywood boards shall be as given in Table 3.

Table 3 Tolerances on Dimensions of Plywood for General Purposes (Clause 8.4)
Sl No. | Dimension | Tolerance
i) Length | + 6 mm / − 3 mm
ii) Width | + 3 mm / − 1 mm
iii) Thickness
   a) less than 6 mm | ± 10 percent
   b) 6 mm and above | ± 5 percent
iv) Squareness, Max | 2 mm/1 000 mm or 0.2 percent
v) Edge straightness, Max | 2 mm/1 000 mm or 0.2 percent

9 WORKMANSHIP AND FINISH
9.1 The plywood shall be of uniform thickness within the tolerance limits specified under 8.3.
9.2 The faces of finished plywood shall be reasonably smooth. Slight sanding may be given to rough
plywood boards in order to make them reasonably smooth.

10 SAMPLING AND CRITERIA FOR CONFORMITY
The method of drawing representative samples and the criteria for conformity shall be as prescribed in
IS 7638.

11 PHYSICAL AND MECHANICAL REQUIREMENTS
11.1 The plywood shall conform to the requirements given in 11.3 to 11.6.
11.2 Unless otherwise specified, six test specimens, cut from each of the plywood selected as in 10, shall
be subjected to tests specified in 11.3 to 11.5. For formaldehyde content and steady-state formaldehyde
emission test, specimens shall be taken as per IS 13745 and IS/ISO 12460 (Part 1) respectively.

11.3 Glue Adhesion
Glue adhesion shall be deemed satisfactory if the plywood complies with the requirements specified in
11.3.1 and 11.3.2.
11.3.1 Water Resistance Test — Plywood for general purposes of either grade (see 4.1), when tested in the
manner specified below shall satisfy the minimum pass standard for test for adhesion of plies as given in
IS 1734 (Part 5).
11.3.1.1 Three test specimens of size 250 mm × 100 mm with full thickness of plywood shall be prepared
from each of the boards selected under 10 and shall be tested for respective grade as described below:
a) For MR Grade — Specimens shall be submerged in water at a temperature of 60 °C ± 2 °C for 3 h
   and dried for 8 h at a temperature of 65 °C ± 2 °C. Such cycle of submergence and drying shall be
   followed by two more cycles. The specimens shall then be tested in accordance with IS 1734 (Part 5).
b) For BWR Grade — Specimens shall be submerged in boiling water for 8 h and then dried for 16 h at
   a temperature of 65 °C ± 2 °C. Such cycle of submergence and drying shall be followed by two more
   cycles. The specimens shall then be tested in accordance with IS 1734 (Part 5).
c) For BWP Grade — The specimens shall be kept submerged in a pan of boiling water for a period of
   72 h. The specimens shall then be removed, cooled to room temperature and tested in accordance
   with IS 1734 (Part 5).
11.3.2 Mycological Test — Plywood when tested in accordance with the method given in IS 1734 (Part 7)
shall satisfy minimum pass standard for test for adhesion of plies as given in IS 1734 (Part 5).

11.4 Moisture Content
The plywood when tested in accordance with IS 1734 (Part 1) shall have a moisture content not less than
5 percent and not more than 15 percent.

11.5 Static Bending Strength
Three test specimens taken in each direction from the sample of plywood, when tested in accordance with
IS 1734 (Part 11) shall have an average and a minimum individual modulus of elasticity and modulus of
rupture not less than the values specified in Table 4 against each grade. This test is applicable only for
plywood of thickness 6 mm and above.

Table 4 Average and Minimum Individual Values of Modulus of Elasticity (MOE) and Modulus of
Rupture (MOR) (Clause 11.5)
Sl No. | Grade | MOE (N/mm2) Average | MOE (N/mm2) Min | MOR (N/mm2) Average | MOR (N/mm2) Min
i) MR Grade:
   a) Along [direction parallel to the grain direction of the face (top) veneer] | 3 400 | 3 100 | 26 | 23
   b) Across [direction perpendicular to the grain direction of the face (top) veneer] | 2 300 | 2 100 | 17 | 15
ii) BWR Grade and BWP Grade:
   a) Along [direction parallel to the grain direction of the face (top) veneer] | 4 300 | 3 800 | 34 | 31
   b) Across [direction perpendicular to the grain direction of the face (top) veneer] | 2 900 | 2 500 | 23 | 21

11.6 Formaldehyde Content Test
Test of free formaldehyde content in the sample shall be done by perforator method as per IS 13745 and
test results of drawn sample shall meet the requirements of formaldehyde content as follows:
a) Formaldehyde Class, E1 : ≤ 8 mg/100 g of oven dry sample; and
b) Formaldehyde Class, E2 : > 8 mg/100 g of oven dry sample and ≤ 30 mg/100 g of oven dry sample.

11.7 Steady-State Formaldehyde Emission Test (Optional Test)
Test shall be done by the test method as given in IS/ISO 12460 (Part 1). The test results of drawn sample
shall meet the requirements of formaldehyde emission value as follows:
a) Formaldehyde Class, E1 : ≤ 0.124 mg/m3; and
c) Formaldehyde Class, E2 : > 0.124 mg/m3.

11.8 Other Tests — For testing any other mechanical property, reference shall be made to IS 1734 (Part 1
to Part 20).
11.9 Retest.

12 ADDITIONAL REQUIREMENTS FOR ECO-MARK

13 MARKING
13.1 Each plywood shall be legibly and indelibly marked with: manufacturer's name; 'PLYWOOD FOR
GENERAL PURPOSE'; grade and type (BWP/AA, BWP/AB, BWP/BB; BWR/AA, BWR/AB, BWR/BB;
MR/AA, MR/AB, MR/BB); Formaldehyde Class; Nominal length, width and thickness of plywood; Month
and year of manufacture; Batch No.; ECO-Mark criteria if applicable.
13.3 BIS Certification Marking.

14 DELIVERY

ANNEX A — LIST OF REFERRED STANDARDS
IS 707, IS 848, IS 1150, IS 1734 (Parts 1 to 20), IS 5539, IS 7638, IS/ISO 12460-1, IS 13745.
IS 1734 (Part 1): density and moisture content; (Part 5): adhesion of plies; (Part 7): mycological test;
(Part 11): static bending strength.

ANNEX B — LIST OF PREVALENT TREE OUTSIDE FOREST (TOF) SPECIES FOR PLYWOOD
ANNEX C — METHOD OF TEST FOR SQUARENESS AND EDGE STRAIGHTNESS
ANNEX D — COMMITTEE COMPOSITION

File: scratch/IS_3196_Part_1_2013_transcript.txt
IS 3196 (Part 1) : 2013  (Reaffirmed 2019)
Indian Standard
WELDED LOW CARBON STEEL CYLINDERS EXCEEDING 5 LITRES WATER CAPACITY FOR LOW PRESSURE LIQUEFIABLE GASES
PART 1 CYLINDERS FOR LIQUEFIED PETROLEUM GASES (LPG) — SPECIFICATION
(Sixth Revision)
ICS 23.20.30
© BIS 2013 — Bureau of Indian Standards. December 2013, Price Group 7.
Incorporates Amendment No. 1 (Aug 2015), No. 2 (Jul 2017), No. 3 (Aug 2019), No. 4 (Nov 2020).

FOREWORD (summary)
This Indian Standard (Part 1) (Sixth Revision) was adopted after draft finalized by the Gas Cylinders Sectional Committee, MED 16. Originally issued 1965; revised 1968, 1974, 1982, 1992, 2006. Major changes in this revision:
a) New material IS 15914:2011 'High tensile strength flat rolled steel plate (up to 6 mm) sheet and strip for the manufacture of welded gas cylinder' included in addition to IS 6240:2008 'Hot rolled steel plate (up to 6 mm) sheet and strip for the manufacture of low pressure liquefiable gas cylinder (fourth revision)'.
b) Welding and circulatory clause modified.
c) In fatigue testing number of cycles increased to 12 000 from 10 000.
d) Normalizing of cylinders is compulsory if manufactured from steel as per IS 15914.
e) Observation of 'nominal hoop stress (0.95 of minimum specified tensile strength)' replaced by observation of 'measurement of bursting pressure (that is 225 percent of the Test Pressure, Ph)'.
f) Cylinder body integrity impact test for cylinder manufactured from steel as per IS 15914 added in Annex C.
Assistance taken from ISO 22991:2004. IS 3196 has four parts: Part 1 LPG; Part 2 liquefiable gases other than LPG; Part 3 Method of tests; Part 4 toxic and corrosive gases. Cylinders up to 5 l covered in IS 7142:1995. Welded stainless steel cylinders covered in IS 15637:2006. Periodic inspection covered under IS 16054. Inspection/reconditioning of used cylinders under IS 13258:1991.

1 SCOPE
1.1 This standard (Part 1) deals with welded low carbon steel cylinders intended for storage and transportation of liquefied petroleum gases (see IS 4576) of nominal capacity exceeding 5 l up to and including 250 l water capacity. Lays down minimum requirements for materials, design, manufacture, construction, tests and marking.

2 REFERENCES — standards listed in Annex A.

3 TERMINOLOGY (in addition to IS 7241)
3.1 Normalizing — heat treatment, cylinder heated above upper critical point (AC3) and cooled in controlled/still air.
3.2 Stress Relieving — heat treatment below lower critical point (AC1) to reduce residual stresses without altering metallurgical structure.
3.3 Stabilizing — heat treatment below upper critical point (AC3) to stabilize structure and obtain desired mechanical properties.
3.4 Critical Temperature — temperature at which phase or magnetic changes take place (see IS 1956 (Part I)).
3.5 Test Pressure (Ph) — the internal pressure required for the hydrostatic test and the hydrostatic stretch test of the cylinders. NOTE — used for cylinder wall thickness calculation.
3.6 Burst Pressure (Pb) — highest pressure reached in a cylinder during the burst test.
3.7 Batch (as amended by Amendment No.1) — A batch shall consist of finished cylinders not exceeding 3 000 cylinders made consecutively by the same manufacturer using the same manufacturing technique, to the same design, size and material specifications on the same type of automatic welding machines and subject to the same heat treatment conditions. A batch may contain material from more than one cast.
3.7.1 Inspection Lots — For acceptance purposes the batch divided into inspection lots not exceeding 1 000 cylinders. For selection of sample cylinders each lot subdivided into sub-lots of 250 cylinders (see Fig.1). Samples for 'mechanical or burst test' alternated between mechanical and burst tests.

Fig.1 Sample Size — Sub-lot 250 cylinders: 2 cylinders (one burst test, one mechanical test); marked sub-lot 250: 1 cylinder (one burst test or mechanical test). [Sampling/scale-of-sampling data — excluded from report parameters.]

4 MATERIAL
4.1 The steel used in the manufacture of cylinders shall conform to IS 6240 or IS 15914.
4.1.1 Suitable low carbon steel other than those in 4.1 may be used with prior permission of the statutory authority. Minimum specified value of yield strength guaranteed by the cylinder manufacturer for the finished cylinder used for calculating the wall thickness. Steel certified by steel maker to be other than rimming quality, suitable for pressing or drawing, with acceptable non-ageing properties and fully killed.
4.1.2 Cylinder manufacturer shall obtain and provide certificate of cast (heat) analysis of the steels and establish means to identify the cylinders with the casts.
4.2 The bung/valve pad shall be hot forged from rolled steel bars conforming to Class 1A or Class 2 of IS 1875 or IS 2062. The bung machined from such forging shall be free from surface defects such as fissures, surface cracks, porosity, laminations, pinholes, etc (see 10.3).
4.3 The materials used for foot ring, stout metal cap shroud and stay plate shall conform to Grade 'O' of IS 1079 or IS 2062 or IS 6240 or any other material approved by statutory authority.

5 GENERAL — A fully dimensioned sectional drawing of the cylinder, together with design calculations, guaranteed yield strength and scheme of manufacture, submitted by manufacturer to inspecting authority for final approval.

6 DESIGN
6.1 The cylinder shall be of welded construction having a cold or hot drawn or pressure formed cylindrical portion with hemi-spherical, ellipsoidal or tori-spherical ends welded to it, or two halves of cold or hot drawn and circumferentially welded together, or any other construction approved by statutory authority.
6.2 The calculation of thickness of pressure parts related to minimum value of yield strength guaranteed by the cylinder manufacturer for the finished cylinder and the test pressure.
6.2.1 Agreed finished thickness shall not be lower than calculated from formulae:
a) For cylindrical portion, greater of: 1) t = Ph·Do/(200×0.8·J·Re + Ph) = Ph·Di/(200×0.8·J·Re − Ph) [Amendment No.1: substitute Do for Di]; 2) t = 0.136 × √Do. NOTE — Formula (2) not applicable for cylinders manufactured from steel as per IS 15914.
b) For semi-ellipsoidal part or end (see Fig.2): te = Ph·Di/(200×0.8·J·Re + Ph) × K(0.65+0.1K)/4.
where t = calculated minimum wall thickness of cylindrical shell in mm; te = calculated minimum wall thickness of semi-ellipsoidal ends in mm; Ph = test pressure in kgf/cm². The value of hydrostatic test pressure for LPG with vapour pressure not exceeding 16.87 kg/cm² (gauge) at 15°C shall be taken as 25 kg/cm². For LPG with vapour pressure exceeding 16.87 kg/cm² (gauge) at 15°C value taken from IS 8867 and approved by statutory authority; Di = inner diameter in mm; Do = outer diameter in mm; J = weld joint factor (=1.0 if each weld fully radiographed; =0.9 for circumferential seam/seam only not radiographed; =0.9 for seams other than circumferential which are spot radiographed per 13.2; =0.7 for all other cases); Re = yield strength (minimum value specified in 4.1 and 4.1.1) in kgf/mm², Re not more than minimum value specified in material specification; h0 = external height of domed ends in mm; hi = internal height of domed ends in mm; K = ratio Do/h0 [(h0/Do) ≥ 0.192].
6.2.2 For cylinders made out of steel conforming to IS 6240 the minimum wall thickness shall be not less than 2 mm for cylinders up to and including 13 l water capacity and not less than 2.4 mm for cylinders above 13 l water capacity.
6.2.3 For cylinders made out of steel conforming to IS 15914 the minimum wall thickness of the cylindrical shell, t, and of the end, te, shall be not less than value derived from any of the following formulae [Amendment 2: te Minimum]:
for Do < 100 mm: tMin = te Min = 1.1 mm (1);
for 100 mm < Do < 150 mm: tMin = te Min = 1.1 + 0.008(D − 100) mm (2);
for Do > 150 mm: tMin = te Min = (D/250) + 0.7 mm (3) (with a minimum of 1.5 mm). [Amendment 1: substitute Do for D in equations 2 and 3.]
6.2.4 Notwithstanding above, higher thickness may be provided as agreed between purchaser and manufacturer and subject to approval by statutory body.
6.3 Before design finally approved, statutory authority may require one or more prototype cylinders tested.
6.4 Design of Openings.
6.4.1 Location of all openings restricted to one dished end of the cylinder.
6.4.2 Opening reinforced by valve boss or pad, of weldable and compatible steel, securely attached by welding, adequate strength, no harmful stress concentrations, confirmed by design calculations or a fatigue test per 17.1.
6.4.3 If leak-tightness between valve and cylinder assured by a metallic seal, internal valve boss may be fitted by method which need not independently guarantee leak-tightness. NOTE — applicable for cylinders with water capacity up to 13 l only.
6.4.4 Unless otherwise specified, valve threads conform to IS 8737 or as approved.
6.4.5 Closure of Openings — apertures fitted with appropriate valve in closed position to protect thread and prevent entry of moisture.

7 WELDING
7.1 Welding Qualification.
7.1.1 Manufacturer shall establish welding procedures per IS 7307 (Part 1), welders per IS 7310 (Part 1) and IS 817 for all welding associated with pressure envelope.
7.1.2 Welding procedure approval tests representative of production.
7.1.3 Welders shall have passed approval tests for specific work and procedure.
7.2 Prior to welding components examined per 12.2.
7.3 Manual arc welding shall not be employed for circumferential seam (joggle joint, external surface smooth). Joggle joint overlap minimum of three times the agreed finished thickness. Longitudinal seam = butt joint without backing material. Manual arc welding not for external longitudinal seam. Typical joggled butt joint see Fig.3.
7.4 Surfaces of plates at seams shall not be out of alignment with each other at any point by more than 10 percent of the plate thickness.
7.5 Welds (except ends of longitudinal welds) shall not be dressed without approval. Weld surface smooth contour. Weld joint free from undercuts (slight intermittent occurrences disregarded if not a sharp notch).
7.6 All welding of shell and attachments completed before final heat treatment.
7.7 Before welding plates free from scale, grease, oil, dirt. Before closing, longitudinal seam visually examined both sides.
7.8 Welding consumables such that physical values of welded metal not lower than parent metal.
7.8.1 As far as possible all welded joints double welded butt joints. Single welded butt joint if second side not possible, with complete fusion and penetration.
7.8.1.1 Butt weld shall have full penetration. Excess thickness shall not compromise weld integrity.
7.8.1.2 Joggled butt welds shall have adequate penetration verified by macro etch, bend testing and tensile testing.
7.8.2 Fusion of welded metal with parent metal smooth, no undercutting/abrupt irregularity. No cracks, notching or porous patches in welded surfaces and surface adjacent to weld. Welded bead not concave.

8 MANUFACTURE
8.1 Number of longitudinal seams in welded cylinder shall not exceed one and number of circumferential seams shall not exceed two.
8.2 When welded cylinder contains a longitudinal seam, edges of plate forming longitudinal joint of shell rolled or formed by pressure, not by blows, to required curvature.
8.3 The end or dished part shall be of semi-ellipsoidal shape. The end shall have a cylindrical skirt or parallel portion of minimum length 20 mm or three times the shell thickness, whichever is greater.
8.4 Agreed Finished Thickness — shall not be less than the minimum calculated wall thickness obtained by application of formulae in 6.2.1 and 6.2.2 or 6.2.3 at any point and at any transverse section of the cylindrical portion. Additional thickness may cover corrosion allowance and stresses due to horizontal acceleration and retardation during transportation, as agreed and approved.
8.5 Examination of Cylinders Before Closing-in Operation — examined for wall thickness, circularity, skirt portion, surface defects, profile regularity, offset at joints, straightness. Eccentricity of bunghole centre line with respect to centre line of half/body of cylinder shall not be more than one percent of the nominal diameter of cylinder subject to a maximum of 2 mm.
8.5.1 Circularity — out-of-roundness of cylindrical shell limited so that difference between maximum and minimum outside diameter in same cross-section is not more than 1 percent of the mean of these diameters for two-piece cylinders, and 1.5 percent for three-piece cylinders. Measurement not taken over any of the welds but adjacent to the welds.
8.5.2 Surface Defects — internal and external surfaces free from defects which will adversely affect safe working.
8.5.3 Profile Regularity — contour of dished end shall not deviate from approved dimensions by more than 1.25 percent of the nominal diameter in respect of radial dimensions and by more than 1 percent in respect of axial dimensions. Deviations not abrupt and outside specified shape.
8.5.4 Straightness — unless otherwise shown, maximum deviation of shell from a straight line shall not exceed 0.3 percent of the cylindrical length (see Fig.4).
8.5.5 Verticality — deviation from vertical shall not exceed 10 mm/m length (see Fig.4). [Fig.4: 1 = Max 0.01 L, 2 = Max 0.003 L.]

9 VALVE CONNECTION, VALVE PAD AND VALVE PROTECTION
9.1 Valve Connection — welded pad/bung threaded to suit valve specified in IS 8737.
9.1.1 Prior to fitting valve, bung threads cleaned using machine tap of same thread profile. Cleaning ensures freedom from grit, zinc, foreign matter; breaking of scale; re-correction of distortion. Valve fitted using approved jointing compound at specific torque after internal cleaning.
9.1.2 Any other valve connection as agreed and approved.
9.2 Valve Pad — single or two runs of welding for bungs with backing pad; bungs without backing pad one run inside and one outside. If positive projection of bung inside cylinder is 4 mm or more, welded with single or two runs as per approved design.
9.3 Valve Protection.
9.3.1 Cylinder shall have valve protected by stout metal cap or shroud or metal cover or protective metal ring or grill as approved. [Amendment 2: The shroud may be metallic or non-metallic as approved by statutory authority; arrangement for fixing shroud made of compatible steel.] Metal cap/cover vented and screwed onto neck.
9.3.2 [Amendment 2 substituted] The protective metal ring or grill shall be welded or fixed to the upper end of the cylinder concentric with the neck. The eccentricity of the welded metal ring or grill with respect to the valve pad/bung shall not be more than 1 percent of the nominal diameter of cylinder subject to a maximum of 3 mm.
9.3.3 Protective ring made of tube/pipe — dimensions as agreed.
9.3.4 Protective device of adequate construction. When a water filled container with quantity half the nominal water capacity is dropped from a height of 1.2 m so that the protective device struck a hard flat surface, there shall be no damage to the valve. NOTE — drop test only carried out on de-pressurized cylinders.

10 FITTINGS OTHER THAN VALVES
10.1 Handle — handle or other lifting arrangement provided, capable of withstanding static loading in any direction equal to twice the weight of the cylinder when filled with water.
10.2 Foot Ring — where fitted as separate fixture at bottom, at least 20 mm away from circumferential weld. Thickness of sheet not less than calculated wall thickness of cylinder body. Foot ring may be intermittently welded; bottom edge curled inwards; provided with ventilation/drainage holes. Maximum permissible deviation from vertical not exceed 1°. Foot ring of steel (see 4.3). Bottom of foot ring not less than 8 mm below outside bottom of cylinder shell for cylinders up to 34 l nominal water capacity. For cylinders more than 34 l and up to 50 l nominal water capacity this value minimum 15 mm, and for cylinders exceeding 50 l nominal water capacity this value minimum 25 mm.
10.3 Bung — requirements per Annex B; material per 4.2.

11 HEAT TREATMENT
11.1 All cylinders shall be efficiently and uniformly normalized or stress relieved per recommendations of steel manufacturers and approved by inspecting authority after manufacture and completion of all welding (including attachments) and before hydrostatic test applied. Complete record of heat treatment cycle maintained (see 3.1 and 3.2).
11.2 Cylinder manufactured from the steel conforming to IS 15914 shall be normalized (see 3.1) as per the material standard.
11.3 Localized heat treatment shall not be permitted.

12 INSPECTION
12.1 General — purchaser/inspecting authority free access; may reject any non-complying cylinder.
12.1.3 Visual inspection limits of defects as per IS 9639.
12.2 Inspection of Components.
12.2.1 All pressings, halves and cylindrical shells examined for surface defects before any seam welded; rejected if detrimental.
12.2.2 At discretion of inspecting authority, 2 percent or more of pressings/halves/shells selected at random for minimum thickness before any seam welded.
12.2.3 If any pressing/half/shell less than minimum specified thickness, whole output examined; any below minimum de-shaped.

13 RADIOGRAPHIC EXAMINATION
13.1 Radiographic examination when required conforms to techniques and acceptability criteria of relevant standards (IS 1182, IS 2595, IS 3657, IS 4853, 8.7 of IS 2825). Technique sufficiently sensitive to reveal a defect having thickness equal to 2 percent of combined thickness of weld and strip.
13.2 Spot Radiography (see definition of J under 6.2.1).
13.2.1 One out of every 50 consecutive cylinders from continuous production taken at random for spot radiography.
13.2.2 In addition, after change in type/size of cylinder or welding procedure (including machine settings) or break in production exceeding 4 h, first cylinder welded taken for spot radiography.
13.3 Testing details of radiography see IS 3196 (Part 3).

14 CHECKING OF WATER CAPACITY
Water capacity of cylinders checked by weighing method. Tolerance for water capacity shall be +5/0 percent for cylinders up to and including 13 l water capacity and +3/0 percent or 0.65 l whichever is more for cylinder above 13 l water capacity.

15 HYDROSTATIC TEST
15.1 Each heat treated cylinder subjected to hydrostatic test. Pressure increased gradually till required test pressure reached. After test pressure reached and external surfaces dried, retained for not less than 30 s. Any reduction in pressure during retention or any leakage or visible bulge or deformation treated as failure. Any cylinder which does not pass shall be rejected.
15.1.1 Value of hydrostatic test pressure for LPG with vapour pressure not exceeding 16.87 kg/cm² (gauge) at 15°C shall be taken as 25 kg/cm². For LPG with vapour pressure exceeding 16.87 kg/cm² (gauge) at 15°C value of hydrostatic test pressure taken from IS 8867 and approved by statutory authority.
15.1.2 Hydrostatic test carried out according to IS 3196 (Part 3).

16 PNEUMATIC LEAKAGE TEST
16.1 Each cylinder, after dried and fitted with valve, tested for leakage by subjecting to air pressure of not less than 1.180 MPa (12 kgf/cm²) for a period of 1 min while immersed in water; shall show no leakage from body and valve pad joint. Test carried out using dry air after fixing safety cap on valve.
16.1.1 Alternatively any other method approved by statutory authority may be used.
16.1.2 Pneumatic leakage test carried out according to IS 3196 (Part 3).

17 FATIGUE TEST
17.1 Fatigue Testing/Cycle Testing.
17.1.1 For this test, three cylinders guaranteed by manufacturer to be representatives of minimum set by design, including all markings, filled with non-corrosive liquid and subjected to successive reversals of hydraulic pressure. This test considered as type test.
17.1.2 Test carried out as type test an upper cyclic pressure, either: a) equal to two-thirds of the test pressure, in which case cylinder subjected to 80 000 cycles without failure; or b) equal to the test pressure, in which case cylinder subjected to 12 000 cycles without failure. Values of lower cyclical pressure shall not exceed 10 percent of upper cyclic pressure. Frequency of reversals of pressure shall not exceed 0.25 Hz (15 cycles/min). Temperature measured on outside surface shall not exceed 50°C during the test.
17.1.3 After test cylinders burst tested and meet requirements of 17.2.
17.2 Burst Test under Hydraulic Pressure — one cylinder selected at random from those passing hydrostatic test subjected to hydraulic pressure gradually till it bursts. Pressure recorded.
17.2.1 Bursting test per IS 3196 (Part 3). Rate of pumping shall not exceed five times water capacity per hour.
17.2.2 Criteria for interpretation: a) volume of water between start of pressure rise and bursting; b) difference between volume of cylinder at beginning and end of test (see 17.2.3).
17.2.3 Minimum Test Requirement — The measured bursting pressure Pb shall not under any circumstances be less than 225 percent of the test pressure Ph, and shall conform to: a) cylinder shall burst without fragmentation (if leakage starts from welding before fracture/bursting, discard and take fresh specimen); b) fracture shall not occur in direction parallel to circumferential weld within 10 mm from edge of circumferential weld; c) main fracture shall not show brittleness — edges not radial but at angle to a diametrical plane, displaying reduction of area throughout thickness; d) fracture shall not reveal a visible defect in the metal; e) ratio of volumetric expansion of cylinder to initial volume shall be greater than or equal to: 1) 20 percent if length of cylinder is greater than its diameter; 2) 17 percent if length of cylinder is equal to or less than its diameter.

18 ACCEPTANCE TESTS
18.1 For every batch of heat-treated and finished cylinders, sample taken per 3.7.1. Test cylinder selected at random and various acceptance tests carried out on test specimens.
18.1.1 Number of test specimen and method of testing per IS 3196 (Part 3).
18.1.2 The percentage elongation and yield strength, wherever applicable, and tensile strength thus determined shall not be less than the respective requirements for the material specified in 4.
18.1.3 The bend test specimen having cracks or any other open defects, which exceed 3 mm, measured in any direction on the convex surface of the specimen, shall be treated as a failure.

19 ADDITIONAL TEST
For cylinders manufactured from the steel as per IS 15914 additional test such as cylinder body integrity impact test and drop test shall be carried out as per Annex C. These tests shall be considered as type test.

20 MARKING
20.1 General Instructions — each cylinder clearly and permanently marked by stamping; name plate not on shoulder if risk of corrosion/embrittlement; space for date of test; markings legible; small radii at changes of section.
20.2 Each cylinder permanently stamped with: a) Serial number, abbreviated name, monogram of manufacturer and identification of owner; b) Number of this Indian Standard; c) Maximum working pressure, in MPa; d) Test pressure, in MPa and date of hydrostatic test (such as 3/05 for March 2005); e) Agreed finished thickness, in mm; f) Tare weight in kg, gross weight in kg and water capacity in litres; g) Inspecting agency's official mark; h) Letter 'N' or 'SR' next to IS number, if the cylinder is normalized or stress relieved; and j) Name of gas. NOTE — tare weight shall include weight of valve fitted.
20.2.1 BIS Certification Marking — details with BIS; use of Standard Mark governed by BIS Act 1986.
20.3 Marking may be made at: a) Foot ring; b) Any non-pressure part; c) Dished end (if demonstrated in burst test fracture does not initiate in markings); d) A plate of compatible material welded soundly.

21 COLOUR IDENTIFICATION — cylinder painted externally with signal red colour (Shade No.537 of IS 5) or any other colour approved by statutory authority.

22 RECORD — record of all tests kept; test certificate approved and signed by inspecting authority forwarded to statutory authority and purchaser.

23 PREPARATION FOR DESPATCH
23.1 All cylinders thoroughly cleaned and dried internally before fitted with valves.
23.2 [As amended by Amendment No.3 and No.4] The outside surface shall be grit (see IS 4683) blasted with minimum SA 2.5 grade of blast (see IS 9954) and shall be given following protective coatings:
a) Spraying zinc to give a coating of minimum thickness of 37 microns unless otherwise agreed; zinc wire per IS 12447; zinc spraying per IS 6586;
b) One coat of primer as per IS 12744 shall be used in case of enamel paint. If cylinder painted with polyurethane paint, one coat of epoxy primer as per IS 13238 shall be used. Colour of primer as agreed;
c) One coat of synthetic enamel paint conforming to IS 2932 or polyurethane paint conforming to IS 13213, of signal red colour (Shade No.537 of IS 5). Both layers of primer and paint total thickness minimum 30 microns;
d) The total combined thicknesses of above protective coatings shall be minimum 67 microns;
e) As an alternate to a), b) and c), cylinders shall be powder coated conforming to IS 13871 of signal red colour. The minimum thickness of powder coating shall be 50 microns.
NOTE — coating thickness measurement: 5 gauge readings per spot within 2 cm × 2 cm; 5 spot measurements evenly spaced; each spot not below 80 percent of specified minimum thickness and average not below specified thickness.

ANNEX A — LIST OF REFERRED INDIAN STANDARDS (Clause 2): IS 5:2007; IS 817:1966; IS 1079:1994; IS 1182:1983; IS 1875:1992; IS 1956 (Part 1):1976; IS 2062:2011; IS 2074:1992; IS 2595:2008; IS 2825:1969; IS 2932:2003; IS 3196 (Part 3):2012; IS 3657:1978; IS 4576:1999; IS 4683:1968; IS 4853:1982; IS 6240:2008; IS 6586:1989; IS 7142:1995; IS 7202:1974; IS 7241:1981; IS 7307 (Part 1):1974; IS 7310 (Part 1):1974; IS 8737:1995; IS 8867:1978; IS 9122:2008; IS 9639:1980; IS 9954:1981; IS 12447:1988; IS 13258:1991; IS 13871:1993; IS 15637:2006; IS 15894:2011; IS 15914:2011; IS 16054. (Amendment 3 added IS 2931 (Part 1):2013, IS 12744 (Part 1):2013, IS 13213:2018, IS 13238:1991.)

ANNEX B — REQUIREMENTS OF BUNGS (Clause 10.3)
B-1 Finish — bung clean, even, without chatter, free from visual defects, required machining finish; threads smooth finished, not broken at any point; manufacturer to check each finished machined bung dimensions (neck diameter, chamfer angle at skirt); bung threads inspected for conformity using gauges per IS 7202/IS 9122/IS 15894.
B-2 After welding and before fitting valve, bung thread cleaned and checked for conformity using taper thread plug gauges per IS 7202/IS 9122/IS 15894.
B-3 Inspecting authority test 3 percent of lot of machined bungs; on failure second sample of double drawn and inspected; on failure of any out of second draw, whole lot rejected.
B-4 One bung out of sample size sectioned and checked for conformity to thread form and finish.

ANNEX C — IMPACT AND DROP TESTS (Foreword and Clause 19)
C-1 Cylinder Body Integrity Impact Tests.
C-1.1 General — ability of cylinder design to withstand loadings other than internal pressure demonstrated by series of impact tests. Each type of test on cylinder without internal pressure and cylinders pressurized to Pf/1.2. Specified impact energy and striking velocity achieved by striking with moving striker or dropping cylinder. Strikers (flat surface and edge) metallic, hardness higher than cylinder.
C-1.2 Flat Surface Impact Test — C-1.2.1 Procedure: striker flat surface, length = overall cylinder length, width = cylinder diameter. Impact energy F = 30 M (F in Joules, M = maximum operating mass in kg). Striking velocity between 7 m/s and 8 m/s. Two un-pressurized cylinders impacted with surface parallel to cylinder, then on shoulder of end with surface at 45° to axis (see Fig.5). Examined per IS 16054. C-1.2.2 Requirement: after impacts, pressurized cylinders shall not leak; burst test cylinders meet 17.2; fatigue cylinders meet 17.1.
C-1.3 Edge Impact Test — C-1.3.1 Procedure: striker profile per Fig.6 (R3, dimensions 16/28/16, 50/25, base 60 mm), length per Fig.7. Impact energy F = 12 M (M in kg). Striking velocity between 4 m/s and 5 m/s. Two un-pressurized cylinders impacted with edge parallel to cylinder axis, then edge perpendicular, positions separated minimum 45° round circumference. Examined per IS 16054. C-1.3.2 Requirement: after impacts pressurized cylinders shall not leak; burst meets 17.2; fatigue meets 17.1.
C-2 Drop Tests — C-2.1 Procedure: two finished cylinders, including foot-ring and/or valve protection, weighted to represent maximum operating mass and pressurized to Pf/1.2, dropped twice into a flat surface from 1.2 m, in each of five different orientations (Fig.9), that is 10 drops per cylinder. Steel plate 10 mm thick, flatness ≤2 mm, on concrete bed ≥100 mm thick. Examined per IS 16054. C-2.2 Requirement: after ten drops, cylinders shall not leak; burst meets 17.2; fatigue meets 17.1.

ANNEX D — COMMITTEE COMPOSITION (Gas Cylinders Sectional Committee, MED 16) — membership list [non-technical, omitted from report].

ROUNDING — final value of test/analysis result rounded off per IS 2:1960; significant places same as specified value.

KEY PARAMETERIZATION DIMENSIONS DETECTED:
- Steel material / construction standard: IS 6240 or IS 15914 (Cl 4.1). Drives wall-thickness rule (Cl 6.2.2 vs 6.2.3), heat treatment (Cl 11.1 vs 11.2 normalizing compulsory), and additional impact+drop tests (Cl 19 — required only for IS 15914).
- Shell construction: Two-piece or Three-piece. Drives circularity / out-of-roundness limit (Cl 8.5.1: 1% vs 1.5%).
Water capacity (5–250 l, continuous) drives piecewise rules for water-capacity tolerance (Cl 14: ≤13 l +5/0%, >13 l +3/0% or 0.65 l) and foot-ring ground clearance (Cl 10.2: ≤34 l ≥8 mm, 34–50 l ≥15 mm, >50 l ≥25 mm) — captured as descriptive text rules.
